Repository: SciAps/GradeConverter

File: AlloyLibrary.csv (part 1 of 3)
UNS #,Base,Grade Name,Li Min,Li Max,Be Min,Be Max,B Min,B Max,C Min,C Max,Na Min,Na Max,Mg Min,Mg Max,Al Min,Al Max,Si Min,Si Max,P Min,P Max,S Min,S Max,K Min,K Max,Ca Min,Ca Max,Sc Min,Sc Max,Ti Min,Ti Max,V Min,V Max,Cr Min,Cr Max,Mn Min,Mn Max,Fe Min,Fe Max,Co Min,Co Max,Ni Min,Ni Max,Cu Min,Cu Max,Zn Min,Zn Max,Ga Min,Ga Max,As Min,As Max,Se Min,Se Max,Sr Min,Sr Max,Y Min,Y Max,Zr Min,Zr Max,Nb Min,Nb Max,Mo Min,Mo Max,Ru Min,Ru Max,Rh Min,Rh Max,Pd Min,Pd Max,Ag Min,Ag Max,Cd Min,Cd Max,Sn Min,Sn Max,Sb Min,Sb Max,Hf Min,Hf Max,Ta Min,Ta Max,W Min,W Max,Re Min,Re Max,Pt Min,Pt Max,Au Min,Au Max,Hg Min,Hg Max,Pb Min,Pb Max,Bi Min,Bi Max,Te Min,Te Max
A91100,Aluminum,1100,0,0,0,0,0,0,0,0,0,0,0,0,0,100,0,0.75,0,0,0,0,0,0,0,0,0,0,0,0,0,0,0,0,0,0,0,0.75,0,0,0,0,0.05,0.2,0,0.1,0,0,0,0,0,0,0,0,0,0,0,0,0,0,0,0,0,0,0,0,0,0,0,0,0,0,0,0,0,0,0,0,0,0,0,0,0,0,0,0,0,0,0,0,0,0,0,0,0,0
A92011,Aluminum,2011,0,0,0,0,0,0,0,0,0,0,0,0,0,100,0,0.4,0,0,0,0,0,0,0,0,0,0,0,0,0,0,0,0,0,0,0,0.7,0,0,0,0,5,6,0,0.3,0,0,0,0,0,0,0,0,0,0,0,0,0,0,0,0,0,0,0,0,0,0,0,0,0,0,0,0,0,0,0,0,0,0,0,0,0,0,0,0,0,0,0,0,0.2,0.6,0,1,0,0
 ,Aluminum,2014,0,0,0,0,0,0,0,0,0,0,0.2,0.8,0,100,0.2,1.2,0,0,0,0,0,0,0,0,0,0,0,0.15,0,0,0,0.1,0.4,1.2,0,0.7,0,0,0,0,3.5,5,0,0.25,0,0,0,0,0,0,0,0,0,0,0,0,0,0,0,0,0,0,0,0,0,0,0,0,0,0,0,0,0,0,0,0,0,0,0,0,0,0,0,0,0,0,0,0,0,0,0,0,0,0
A92018,Aluminum,2018,0,0,0,0,0,0,0,0,0,0,0.45,0.9,0,100,0,0.9,0,0,0,0,0,0,0,0,0,0,0,0,0,0,0,0.1,0,0.2,0,1,0,0,1.7,2.3,3.5,4.5,0,0.25,0,0,0,0,0,0,0,0,0,0,0,0,0,0,0,0,0,0,0,0,0,0,0,0,0,0,0,0,0,0,0,0,0,0,0,0,0,0,0,0,0,0,0,0,0,0,0,0,0,0
A92024,Aluminum,2024,0,0,0,0,0,0,0,0,0,0,1.2,1.8,0,100,0.01,0.5,0,0,0,0,0,0,0,0,0,0,0,0.15,0,0,0,0,0.3,0.9,0,0.5,0,0,0,0,3.8,4.9,0,0.25,0,0,0,0,0,0,0,0,0,0,0,0,0,0,0,0,0,0,0,0,0,0,0,0,0,0,0,0,0,0,0,0,0,0,0,0,0,0,0,0,0,0,0,0,0,0,0,0,0,0
A93003,Aluminum,3003,0,0,0,0,0,0,0,0,0,0,0,0,0,100,0,0.6,0,0,0,0,0,0,0,0,0,0,0,0,0,0,0,0,1,1.5,0,0.7,0,0,0,0,0.05,0.2,0,0.15,0,0,0,0,0,0,0,0,0,0,0,0,0,0,0,0,0,0,0,0,0,0,0,0,0,0,0,0,0,0,0,0,0,0,0,0,0,0,0,0,0,0,0,0,0,0,0,0,0,0
A93005,Aluminum,3005,0,0,0,0,0,0,0,0,0,0,0.2,0.6,0,100,0,0.6,0,0,0,0,0,0,0,0,0,0,0,0.1,0,0,0,0.1,1,1.5,0,0.7,0,0,0,0,0,0.3,0,0.25,0,0,0,0,0,0,0,0,0,0,0,0,0,0,0,0,0,0,0,0,0,0,0,0,0,0,0,0,0,0,0,0,0,0,0,0,0,0,0,0,0,0,0,0,0,0,0,0,0,0
A93105,Aluminum,3105,0,0,0,0,0,0,0,0,0,0,0.2,0.8,0,100,0,0.6,0,0,0,0,0,0,0,0,0,0,0,0.1,0,0,0,0.2,0.3,0.7,0,0.7,0,0,0,0,0,0.3,0,0.4,0,0,0,0,0,0,0,0,0,0,0,0,0,0,0,0,0,0,0,0,0,0,0,0,0,0,0,0,0,0,0,0,0,0,0,0,0,0,0,0,0,0,0,0,0,0,0,0,0,0
A0319,Aluminum,319,0,0,0,0,0,0,0,0,0,0,0,0.1,0,100,5.5,6.5,0,0,0,0,0,0,0,0,0,0,0,0.25,0,0,0,0,0,0.5,0,1,0,0,0,0.35,3,4,0,1,0,0,0,0,0,0,0,0,0,0,0,0,0,0,0,0,0,0,0,0,0,0,0,0,0,0,0,0,0,0,0,0,0,0,0,0,0,0,0,0,0,0,0,0,0,0,0,0,0,0
A0333,Aluminum,333,0,0,0,0,0,0,0,0,0,0,0.05,0.5,0,100,8,10,0,0,0,0,0,0,0,0,0,0,0,0.25,0,0,0,0,0.05,0.5,0,1,0,0,0,0.5,3,4,0,3,0,0,0,0,0,0,0,0,0,0,0,0,0,0,0,0,0,0,0,0,0,0,0,0,0,0,0,0,0,0,0,0,0,0,0,0,0,0,0,0,0,0,0,0,0,0,0,0,0,0
A03550,Aluminum,355,0,0,0,0,0,0,0,0,0,0,0.4,0.6,0,100,4.5,5.5,0,0,0,0,0,0,0,0,0,0,0,0.25,0,0,0,0.25,0,0.5,0,0.6,0,0,0,0,1,1.5,0,0.35,0,0,0,0,0,0,0,0,0,0,0,0,0,0,0,0,0,0,0,0,0,0,0,0,0,0,0,0,0,0,0,0,0,0,0,0,0,0,0,0,0,0,0,0,0,0,0,0,0,0
A0356,Aluminum,356,0,0,0,0,0,0,0,0,0,0,0.2,0.45,0,100,6.5,7.5,0,0,0,0,0,0,0,0,0,0,0,0.25,0,0,0,0,0,0.35,0,0.6,0,0,0,0,0,0.25,0,0.35,0,0,0,0,0,0,0,0,0,0,0,0,0,0,0,0,0,0,0,0,0,0,0,0,0,0,0,0.35,0,0,0,0,0,0,0,0,0,0,0,0,0,0,0,0,0,0,0,0,0,0
A03570,Aluminum,357,0,0,0,0,0,0,0,0,0,0,0.45,0.6,0,100,6.5,7.5,0,0,0,0,0,0,0,0,0,0,0,0.2,0,0,0,0,0,0.03,0,0.15,0,0,0,0,0,0.2,0,0.05,0,0,0,0,0,0,0,0,0,0,0,0,0,0,0,0,0,0,0,0,0,0,0,0,0,0,0,0.35,0,0,0,0,0,0,0,0,0,0,0,0,0,0,0,0,0,0,0,0,0,0
A0380,Aluminum,380,0,0,0,0,0,0,0,0,0,0,0,0.1,0,100,7.5,9.5,0,0,0,0,0,0,0,0,0,0,0,0.25,0,0,0,0,0,0.5,0,2,0,0,0,0.5,3,4,0,3,0,0,0,0,0,0,0,0,0,0,0,0,0,0,0,0,0,0,0,0,0,0,0,0,0,0,0,0,0,0,0,0,0,0,0,0,0,0,0,0,0,0,0,0,0,0,0,0,0,0
A4032,Aluminum,4032,0,0,0,0,0,0,0,0,0,0,0,0,0,100,11,13.5,0,0,0,0,0,0,0,0,0,0,0,0,0,0,0,0.11,0,0,0,1,0,0,0.5,1.3,0.5,1.3,0,0.25,0,0,0,0,0,0,0,0,0,0,0,0,0,0,0,0,0,0,0,0,0,0,0,0,0,0,0,0,0,0,0,0,0,0,0,0,0,0,0,0,0,0,0,0,0,0,0,0,0,0
A95052,Aluminum,5052,0,0,0,0,0,0,0,0,0,0,2.2,2.8,0,100,0,0.25,0,0,0,0,0,0,0,0,0,0,0,0,0,0,0.15,0.35,0,0.1,0,0.4,0,0,0,0,0,0.1,0,0.1,0,0,0,0,0,0,0,0,0,0,0,0,0,0,0,0,0,0,0,0,0,0,0,0,0,0,0,0,0,0,0,0,0,0,0,0,0,0,0,0,0,0,0,0,0,0,0,0,0,0
A95083,Aluminum,5083,0,0,0,0,0,0,0,0,0,0,4,4.9,0,100,0,0.4,0,0,0,0,0,0,0,0,0,0,0,0.15,0,0,0.05,0.25,0.4,1,0,0.4,0,0,0,0,0,0.1,0,0.25,0,0,0,0,0,0,0,0,0,0,0,0,0,0,0,0,0,0,0,0,0,0,0,0,0,0,0,0,0,0,0,0,0,0,0,0,0,0,0,0,0,0,0,0,0,0,0,0,0,0
A95086,Aluminum,5086,0,0,0,0,0,0,0,0,0,0,3.5,4.5,0,100,0,0.4,0,0,0,0,0,0,0,0,0,0,0,0.15,0,0,0.05,0.25,0.2,0.7,0,0.5,0,0,0,0,0,0.1,0,0.25,0,0,0,0,0,0,0,0,0,0,0,0,0,0,0,0,0,0,0,0,0,0,0,0,0,0,0,0,0,0,0,0,0,0,0,0,0,0,0,0,0,0,0,0,0,0,0,0,0,0
A96061,Aluminum,6061,0,0,0,0,0,0,0,0,0,0,0.8,1.2,0,100,0,1,0,0,0,0,0,0,0,0,0,0,0,0.15,0,0,0.04,0.35,0,0.15,0,0.7,0,0,0,0,0.15,0.4,0,0.25,0,0,0,0,0,0,0,0,0,0,0,0,0,0,0,0,0,0,0,0,0,0,0,0,0,0,0,0,0,0,0,0,0,0,0,0,0,0,0,0,0,0,0,0,0,0,0,0,0,0
A96063,Aluminum,6063,0,0,0,0,0,0,0,0,0,0,0.45,0.8,0,100,0,1,0,0,0,0,0,0,0,0,0,0,0,0,0,0,0,0.1,0,0.1,0,0.75,0,0,0,0,0,0.1,0,0.1,0,0,0,0,0,0,0,0,0,0,0,0,0,0,0,0,0,0,0,0,0,0,0,0,0,0,0,0,0,0,0,0,0,0,0,0,0,0,0,0,0,0,0,0,0,0,0,0,0,0
A97050,Aluminum,7050,0,0,0,0,0,0,0,0,0,0,1.9,2.6,0,100,0,0.12,0,0,0,0,0,0,0,0,0,0,0,0.06,0,0,0,0.04,0,0.1,0,0.5,0,0,0,0,2,2.6,5.7,6.7,0,0,0,0,0,0,0,0,0,0,0.08,0.15,0,0,0,0,0,0,0,0,0,0,0,0,0,0,0,0,0,0,0,0,0,0,0,0,0,0,0,0,0,0,0,0,0,0,0,0,0,0
A97075,Aluminum,7075,0,0,0,0,0,0,0,0,0,0,2.1,2.9,0,100,0,0.4,0,0,0,0,0,0,0,0,0,0,0,0.2,0,0,0.18,0.28,0,0.3,0,0.5,0,0,0,0,1.2,2,5.1,6.1,0,0,0,0,0,0,0,0,0,0,0,0,0,0,0,0,0,0,0,0,0,0,0,0,0,0,0,0,0,0,0,0,0,0,0,0,0,0,0,0,0,0,0,0,0,0,0,0,0,0
,,,,,,,,,,,,,,,,,,,,,,,,,,,,,,,,,,,,,,,,,,,,,,,,,,,,,,,,,,,,,,,,,,,,,,,,,,,,,,,,,,,,,,,,,,,,,,,,
,Cobalt,AlnicoVIII,0,0,0,0,0,0,0,0,0,0,0,0,0,0,0,0,0,0,0,0,0,0,0,0,0,0,4,6,0,0,0,0,0,0,25,45,0,100,14,16,3,5,0,0,0,0,0,0,0,0,0,0,0,0,0,0,0,0,0,0,0,0,0,0,0,0,0,0,0,0,0,0,0,0,0,0,0,0,0,0,0,0,0,0,0,0,0,0,0,0,0,0,0,0
,Cobalt,Co,0,0,0,0,0,0,0,0,0,0,0,0,0,0,0,0,0,0,0,0,0,0,0,0,0,0,0,0,0,0,0,0,0,0,0,0,80,100,0,0,0,0,0,0,0,0,0,0,0,0,0,0,0,0,0,0,0,0,0,0,0,0,0,0,0,0,0,0,0,0,0,0,0,0,0,0,0,0,0,0,0,0,0,0,0,0,0,0,0,0,0,0,0,0
,Cobalt,Elgiloy,0,0,0,0,0,0,0,0,0,0,0,0,0,0,0,0,0,0,0,0,0,0,0,0,0,0,0,0,0,0,19,21,1.5,2.5,9,20,0,100,15,16,0,0,0,0,0,0,0,0,0,0,0,0,0,0,0,0,0,0,6,8,0,0,0,0,0,0,0,0,0,0,0,0,0,0,0,0,0,0,0,0,0,0,0,0,0,0,0,0,0,0,0,0,0,0
R30075,Cobalt,F75,0,0,0,0,0,0,0,0,0,0,0,0,0,0,0,1,0,0,0,0,0,0,0,0,0,0,0,0,0,0,26,30,0,1,0,0.75,0,100,0,1,0,0,0,0,0,0,0,0,0,0,0,0,0,0,0,0,0,0,5,7,0,0,0,0,0,0,0,0,0,0,0,0,0,0,0,0,0,0,0,0,0,0,0,0,0,0,0,0,0,0,0,0,0,0
 ,Cobalt,FSX-414,0,0,0,0,0,0,0,0,0,0,0,0,0,0,0,0,0,0,0,0,0,0,0,0,0,0,0,0,0,0,28,31,0,1,0,2,0,100,9,12,0,0,0,0,0,0,0,0,0,0,0,0,0,0,0,0,0,0,0,0,0,0,0,0,0,0,0,0,0,0,0,0,0,0,0,0,0,0,6,8,0,0,0,0,0,0,0,0,0,0,0,0,0,0
 ,Cobalt,HS-1,0,0,0,0,0,0,0,0,0,0,0,0,0,0,1,1.6,0,0,0,0,0,0,0,0,0,0,0,0,0,0,27,33,0,1,3,6,0,100,1,2,0,0,0,0,0,0,0,0,0,0,0,0,0,0,0,0,0,0,0.25,0.75,0,0,0,0,0,0,0,0,0,0,0,0,0,0,0,0,0,0,12,14,0,0,0,0,0,0,0,0,0,0,0,0,0,0
 ,Cobalt,HS-12,0,0,0,0,0,0,0,0,0,0,0,0,0,0,0.4,2,0,0,0,0,0,0,0,0,0,0,0,0,0,0,26,33,0,1,0,3,0,100,0,3,0,0,0,0,0,0,0,0,0,0,0,0,0,0,0,0,0,0,0,1,0,0,0,0,0,0,0,0,0,0,0,0,0,0,0,0,0,0,7,9.5,0,0,0,0,0,0,0,0,0,0,0,0,0,0
R30188,Cobalt,HS-188,0,0,0,0,0,0,0,0,0,0,0,0,0,0,0.2,0.5,0,0,0,0,0,0,0,0,0,0,0,0,0,0,20,24,0,1.25,0,3,0,100,20,24,0,0,0,0,0,0,0,0,0,0,0,0,0,0,0,0,0,0,0,0.7,0,0,0,0,0,0,0,0,0,0,0,0,0,0,0,0,0,0,13,16,0,0,0,0,0,0,0,0,0,0,0,0,0,0
 ,Cobalt,HS-19,0,0,0,0,0,0,0,0,0,0,0,0,0,0,0,0,0,0,0,0,0,0,0,0,0,0,0,0,0,0,29,33,0,1,0,3,0,100,0,3,0,0,0,0,0,0,0,0,0,0,0,0,0,0,0,0,0,0,0,0,0,0,0,0,0,0,0,0,0,0,0,0,0,0,0,0,0,0,9,12,0,0,0,0,0,0,0,0,0,0,0,0,0,0
 ,Cobalt,HS-21,0,0,0,0,0,0,0,0,0,0,0,0,0,0,0,1,0,0,0,0,0,0,0,0,0,0,0,0,0,0,25,29,0,1,0,3,0,100,1.75,3.75,0,0,0,0,0,0,0,0,0,0,0,0,0,0,0,0,5,6,0,0,0,0,0,0,0,0,0,0,0,0,0,0,0,0,0,0,0,0,0,0,0,0,0,0,0,0,0,0,0,0,0,0,0,0
 ,Cobalt,HS-23,0,0,0,0,0,0,0,0,0,0,0,0,0,0,0,1.5,0,0,0,0,0,0,0,0,0,0,0,0,0,0,23,25,0,0,0,2,0,100,1,3,0,0,0,0,0,0,0,0,0,0,0,0,0,0,0,0,0,0,0,0,0,0,0,0,0,0,0,0,0,0,0,0,0,0,0,0,0,0,4,6,0,0,0,0,0,0,0,0,0,0,0,0,0,0
R30605,Cobalt,HS25-L605,0,0,0,0,0,0,0,0,0,0,0,0,0,0,0,1,0,0,0,0,0,0,0,0,0,0,0,0,0,0,19,21,0,2,0,3,0,100,9,11,0,0,0,0,0,0,0,0,0,0,0,0,0,0,0,0,0,0,0,0.7,0,0,0,0,0,0,0,0,0,0,0,0,0,0,0,0,0,0,14,16,0,0,0,0,0,0,0,0,0,0,0,0,0,0
 ,Cobalt,HS-27,0,0,0,0,0,0,0,0,0,0,0,0,0,0,0,1,0,0,0,0,0,0,0,0,0,0,0,0,0,0,24,26,0,0,0,2,0,100,30,34,0,0,0,0,0,0,0,0,0,0,0,0,0,0,0,0,0,0,5,6,0,0,0,0,0,0,0,0,0,0,0,0,0,0,0,0,0,0,0,0,0,0,0,0,0,0,0,0,0,0,0,0,0,0
 ,Cobalt,HS-3,0,0,0,0,0,0,0,0,0,0,0,0,0,0,0,2,0,0,0,0,0,0,0,0,0,0,0,0,0,0,28,33,0,2,2,5,0,100,0,3.5,0,0,0,0,0,0,0,0,0,0,0,0,0,0,0,0,0,0,0,0,0,0,0,0,0,0,0,0,0,0,0,0,0,0,0,0,0,0,11,14,0,0,0,0,0,0,0,0,0,0,0,0,0,0
 ,Cobalt,HS-30,0,0,0,0,0,0,0,0,0,0,0,0,0,0,0,1.5,0,0,0,0,0,0,0,0,0,0,0,0,0,0,25,27,0,1.5,0,2,0,100,14,16,0,0,0,0,0,0,0,0,0,0,0,0,0,0,0,0,0,0,5,7,0,0,0,0,0,0,0,0,0,0,0,0,0,0,0,0,0,0,0,0,0,0,0,0,0,0,0,0,0,0,0,0,0,0
 ,Cobalt,HS-31,0,0,0,0,0,0,0,0,0,0,0,0,0,0,0,1,0,0,0,0,0,0,0,0,0,0,0,0,0,0,24.5,26.5,0,1,0,2,0,100,9.5,11.5,0,0,0,0,0,0,0,0,0,0,0,0,0,0,0,0,0,0,0,0,0,0,0,0,0,0,0,0,0,0,0,0,0,0,0,0,0,0,7,8,0,0,0,0,0,0,0,0,0,0,0,0,0,0
 ,Cobalt,HS-36,0,0,0,0,0,0,0,0,0,0,0,0,0,0,0,1,0,0,0,0,0,0,0,0,0,0,0,0,0,0,17.5,19.5,0,1.5,0,2,0,100,9,11,0,0,0,0,0,0,0,0,0,0,0,0,0,0,0,0,0,0,0,0,0,0,0,0,0,0,0,0,0,0,0,0,0,0,0,0,0,0,14,16,0,0,0,0,0,0,0,0,0,0,0,0,0,0
 ,Cobalt,HS-4,0,0,0,0,0,0,0,0,0,0,0,0,0,0,0,1.5,0,0,0,0,0,0,0,0,0,0,0,0,0,0,28,32,0,1,0,3,0,100,0,3,0,0,0,0,0,0,0,0,0,0,0,0,0,0,0,0,0,0,0,0,0,0,0,0,0,0,0,0,0,0,0,0,0,0,0,0,0,0,12,16,0,0,0,0,0,0,0,0,0,0,0,0,0,0
R30016,Cobalt,HS-6B,0,0,0,0,0,0,0,0,0,0,0,0,0,0,0.2,2,0,0,0,0,0,0,0,0,0,0,0,0,0,0,28,32,0.5,2,0,3,0,100,0,3,0,0,0,0,0,0,0,0,0,0,0,0,0,0,0,0,0,0,0,1.5,0,0,0,0,0,0,0,0,0,0,0,0,0,0,0,0,0,0,3.5,5.5,0,0,0,0,0,0,0,0,0,0,0,0,0,0
 R30783,Cobalt,Alloy 783,0,0,0,0,0,0,0,0,0,0,0,0,5,6,0,0.5,0,0.02,0,0.01,0,0,0,0,0,0,0,3.4,0,0,2.5,3.5,0,0.5,24,27,0,100,26,30,0,0.5,0,0,0,0,0,0,0,0,0,0,0,0,0,0,2.5,3.5,0,0,0,0,0,0,0,0,0,0,0,0,0,0,0,0,0,0,0,0,0,0,0,0,0,0,0,0,0,0,0,0,0,0,0,0
 ,Cobalt,MarM302,0,0,0,0,0,0,0,0,0,0,0,0,0,0,0,0,0,0,0,0,0,0,0,0,0,0,0,0,0,0,20,23,0,0,0,0,0,100,0,0,0,0,0,0,0,0,0,0,0,0,0,0,0,0,0,0.2,0,0,0,0,0,0,0,0,0,0,0,0,0,0,0,0,0,0,0,0,8,10,9,11,0,0,0,0,0,0,0,0,0,0,0,0,0,0
 ,Cobalt,MarM509,0,0,0,0,0,0,0,0,0,0,0,0,0,0,0,0,0,0,0,0,0,0,0,0,0,0,0,0.5,0,0,22,25,0,0,0,2,0,100,9,11,0,0,0,0,0,0,0,0,0,0,0,0,0,0,0,0.5,0,0,0,0,0,0,0,0,0,0,0,0,0,0,0,0,0,0,0,0,3,4,6,8,0,0,0,0,0,0,0,0,0,0,0,0,0,0
 ,Cobalt,MarM905,0,0,0,0,0,0,0,0,0,0,0,0,0,0,0,0,0,0,0,0,0,0,0,0,0,0,0,1,0,0,18,22,0,0,0,0,0,100,18,22,0,0,0,0,0,0,0,0,0,0,0,0,0,0,0,0.1,0,0,0,0,0,0,0,0,0,0,0,0,0,0,0,0,0,0,0,0,7,8,0,0,0,0,0,0,0,0,0,0,0,0,0,0,0,0
R30035,Cobalt,MP35N,0,0,0,0,0,0,0,0,0,0,0,0,0,0,0,0.15,0,0,0,0,0,0,0,0,0,0,0,1,0,0,19,21,0,0.15,0,1,0,100,33,37,0,0,0,0,0,0,0,0,0,0,0,0,0,0,0,0,0,0,9,10.5,0,0,0,0,0,0,0,0,0,0,0,0,0,0,0,0,0,0,0,0,0,0,0,0,0,0,0,0,0,0,0,0,0,0
R30159,Cobalt,MPN159,0,0,0,0,0,0,0,0,0,0,0,0,0.1,0.3,0,0.2,0,0.02,0,0.01,0,0,0,0,0,0,2.5,3.25,0,0,18,20,0,0.2,8,10,0,100,19,31,0,0,0,0,0,0,0,0,0,0,0,0,0,0,0,0,0.25,0.75,6,8,0,0,0,0,0,0,0,0,0,0,0,0,0,0,0,0,0,0,0,0,0,0,0,0,0,0,0,0,0,0,0,0,0,0
 ,Cobalt,Refract 80,0,0,0,0,0,0,0,0,0,0,0,0,0,0,0,1.5,0,0,0,0,0,0,0,0,0,0,0,0,0,0,19,21,0,1.21,9,20,0,100,19,21,0,0,0,0,0,0,0,0,0,0,0,0,0,0,0,0,0,0,9,11,0,0,0,0,0,0,0,0,0,0,0,0,0,0,0,0,0,0,4,6,0,0,0,0,0,0,0,0,0,0,0,0,0,0
 ,Cobalt,Star J,0,0,0,0,0,0,0,0,0,0,0,0,0,0,0,0,0,0,0,0,0,0,0,0,0,0,0,0,0,0,31,34,0,2,0,3,0,100,0,2.5,0,0,0,0,0,0,0,0,0,0,0,0,0,0,0,0,0,0,0,0,0,0,0,0,0,0,0,0,0,0,0,0,0,0,0,0,0,0,16,19,0,0,0,0,0,0,0,0,0,0,0,0,0,0
R31233,Cobalt,Ultimet,0,0,0,0,0,0,0,0,0,0,0,0,0,0,0.05,1,0,0.03,0,0.02,0,0,0,0,0,0,0,0,0,0,23.5,27.5,0.1,1.5,1,5,0,100,7,11,0,0,0,0,0,0,0,0,0,0,0,0,0,0,0,0,0,0,4,6,0,0,0,0,0,0,0,0,0,0,0,0,0,0,0,0,0,0,1,3,0,0,0,0,0,0,0,0,0,0,0,0,0,0
 ,Cobalt,Vic I,0,0,0,0,0,0,0,0,0,0,0,0,0,0,0,0,0,0,0,0,0,0,0,0,0,0,0,0,9,11,0,0,0,0,33,39,0,100,0,0,0,0,0,0,0,0,0,0,0,0,0,0,0,0,0,0,0,0,0,0,0,0,0,0,0,0,0,0,0,0,0,0,0,0,0,0,0,0,1.7,2.08,0,0,0,0,0,0,0,0,0,0,0,0,0,0
 ,Cobalt,Vic II,0,0,0,0,0,0,0,0,0,0,0,0,0,0,0,0,0,0,0,0,0,0,0,0,0,0,0,0,13,15,0,0,0,0,31,37,0,100,0,0,0,0,0,0,0,0,0,0,0,0,0,0,0,0,0,0,0,0,0,0,0,0,0,0,0,0,0,0,0,0,0,0,0,0,0,0,0,0,0,0,0,0,0,0,0,0,0,0,0,0,0,0,0,0
 ,Cobalt,WI-52,0,0,0,0,0,0,0,0,0,0,0,0,0,0,0,0,0,0,0,0,0,0,0,0,0,0,0,0,0,0,20,22,0,0,1,2.5,0,100,0,1,0,0,0,0,0,0,0,0,0,0,0,0,0,0,0,0,1.5,2.5,0,0,0,0,0,0,0,0,0,0,0,0,0,0,0,0,0,0,0,0,10,12,0,0,0,0,0,0,0,0,0,0,0,0,0,0
,,,,,,,,,,,,,,,,,,,,,,,,,,,,,,,,,,,,,,,,,,,,,,,,,,,,,,,,,,,,,,,,,,,,,,,,,,,,,,,,,,,,,,,,,,,,,,,,
C 17400,Copper,Be Cu,0,0,0.5,2.5,0,0,0,0,0,0,0,0,0,0.2,0,0.2,0,0,0,0,0,0,0,0,0,0,0,0,0,0,0,0,0,0,0,0.2,0,0.6,0,0.2,0,100,0,0.2,0,0,0,0,0,0,0,0,0,0,0,0,0,0,0,0,0,0,0,0,0,0,0,0,0,0,0,0,0,0,0,0,0,0,0,0,0,0,0,0,0,0,0,0,0,0,0,0,0,0
C 11000,Copper,CDA 110,0,0,0,0,0,0,0,0,0,0,0,0,0,0,0,0,0,0,0,0,0,0,0,0,0,0,0,0,0,0,0,0,0,0,0,0,0,0,0,0,0,100,0,0,0,0,0,0,0,0,0,0,0,0,0,0,0,0,0,0,0,0,0,0,0,0,0,1,0,0,0,0,0,0,0,0,0,0,0,0,0,0,0,0,0,0,0,0,0,0,0,0,0,0
C 12200,Copper,CDA 122,0,0,0,0,0,0,0,0,0,0,0,0,0,0,0,0,0.02,0.04,0,0,0,0,0,0,0,0,0,0,0,0,0,0,0,0,0,0,0,0,0,0,0,100,0,0,0,0,0,0,0,0,0,0,0,0,0,0,0,0,0,0,0,0,0,0,0,0,0,0,0,0,0,0,0,0,0,0,0,0,0,0,0,0,0,0,0,0,0,0,0,0,0,0,0,0
C 15100,Copper,CDA 151,0,0,0,0,0,0,0,0,0,0,0,0,0,0,0,0,0,0,0,0,0,0,0,0,0,0,0,0,0,0,0,0,0,0,0,0,0,0,0,0,0,100,0,0,0,0,0,0,0,0,0,0,0,0,0.05,0.15,0,0,0,0,0,0,0,0,0,0,0,0,0,0,0,0,0,0,0,0,0,0,0,0,0,0,0,0,0,0,0,0,0,0,0,0,0,0
C 15500 ,Copper,CDA 155,0,0,0,0,0,0,0,0,0,0,0.08,0.13,0,0,0,0,0.04,0.08,0,0,0,0,0,0,0,0,0,0,0,0,0,0,0,0,0,0,0,0,0,0,0,100,0,0,0,0,0,0,0,0,0,0,0,0,0,0,0,0,0,0,0,0,0,0,0,0,0.03,0.1,0,0,0,0,0,0,0,0,0,0,0,0,0,0,0,0,0,0,0,0,0,0,0,0,0,0
C 18600,Copper,CDA 186,0,0,0,0,0,0,0,0,0,0,0,0,0,0,0,0,0,0,0,0,0,0,0,0,0,0,0.05,0.5,0,0,0.1,1,0,0,0.25,0.8,0,0.1,0,0.25,0,100,0,0,0,0,0,0,0,0,0,0,0,0,0.05,0.4,0,0,0,0,0,0,0,0,0,0,0,0,0,0,0,0,0,0,0,0,0,0,0,0,0,0,0,0,0,0,0,0,0,0,0,0,0,0
C 19000,Copper,CDA 190,0,0,0,0,0,0,0,0,0,0,0,0,0,0,0,0,0.15,0.35,0,0,0,0,0,0,0,0,0,0,0,0,0,0,0,0,0,0.1,0,0,0.9,1.3,0,100,0,0.8,0,0,0,0,0,0,0,0,0,0,0,0,0,0,0,0,0,0,0,0,0,0,0,0,0,0,0,0,0,0,0,0,0,0,0,0,0,0,0,0,0,0,0,0,0,0.05,0,0,0,0
C 19400,Copper,CDA 194,0,0,0,0,0,0,0,0,0,0,0,0,0,0,0,0,0.02,0.15,0,0,0,0,0,0,0,0,0,0,0,0,0,0,0,0,2.1,2.6,0,0,0,0,0,100,0.05,0.2,0,0,0,0,0,0,0,0,0,0,0,0,0,0,0,0,0,0,0,0,0,0,0,0,0,0,0,0.6,0,0,0,0,0,0,0,0,0,0,0,0,0,0,0,0,0,0,0,0,0,0
C 19500,Copper,CDA 195,0,0,0,0,0,0,0,0,0,0,0,0,0,0,0,0,0.01,0.35,0,0,0,0,0,0,0,0,0,0,0,0,0,0,0,0,1,2,0.3,1.3,0,0,0,100,0,0.2,0,0,0,0,0,0,0,0,0,0,0,0,0,0,0,0,0,0,0,0,0,0,0,0,0,0,0.1,1,0,0,0,0,0,0,0,0,0,0,0,0,0,0,0,0,0,0.02,0,0,0,0
C 19700,Copper,CDA 197 ,0,0,0,0,0,0,0,0,0,0,0,0.2,0,0,0,0,0.1,0.4,0,0,0,0,0,0,0,0,0,0,0,0,0,0,0,0.05,0.3,1.2,0,0.05,0,0,0,100,0,0.2,0,0,0,0,0,0,0,0,0,0,0,0,0,0,0,0,0,0,0,0,0,0,0,0,0,0,0,0.2,0,0,0,0,0,0,0,0,0,0,0,0,0,0,0,0,0,0.05,0,0,0,0
C 21000,Copper,CDA 210,0,0,0,0,0,0,0,0,0,0,0,0,0,0,0,0,0,0,0,0,0,0,0,0,0,0,0,0,0,0,0,0,0,0,0,0.05,0,0,0,0,0,100,4,6,0,0,0,0,0,0,0,0,0,0,0,0,0,0,0,0,0,0,0,0,0,0,0,0,0,0,0,0,0,0,0,0,0,0,0,0,0,0,0,0,0,0,0,0,0,0.05,0,0,0,0
C 22000,Copper,CDA 220,0,0,0,0,0,0,0,0,0,0,0,0,0,0,0,0,0,0,0,0,0,0,0,0,0,0,0,0,0,0,0,0,0,0,0,0.05,0,0,0,0,0,100,9,11,0,0,0,0,0,0,0,0,0,0,0,0,0,0,0,0,0,0,0,0,0,0,0,0,0,0,0,0,0,0,0,0,0,0,0,0,0,0,0,0,0,0,0,0,0,0.05,0,0,0,0
C 22600,Copper,CDA 226,0,0,0,0,0,0,0,0,0,0,0,0,0,0,0,0,0,0,0,0,0,0,0,0,0,0,0,0,0,0,0,0,0,0,0,0.05,0,0,0,0,0,100,11,14,0,0,0,0,0,0,0,0,0,0,0,0,0,0,0,0,0,0,0,0,0,0,0,0,0,0,0,0,0,0,0,0,0,0,0,0,0,0,0,0,0,0,0,0,0,0.05,0,0,0,0
C 23000,Copper,CDA 230,0,0,0,0,0,0,0,0,0,0,0,0,0,0,0,0,0,0,0,0,0,0,0,0,0,0,0,0,0,0,0,0,0,0,0,0.05,0,0,0,0,0,100,14,16,0,0,0,0,0,0,0,0,0,0,0,0,0,0,0,0,0,0,0,0,0,0,0,0,0,0,0,0,0,0,0,0,0,0,0,0,0,0,0,0,0,0,0,0,0,0.05,0,0,0,0
C 24000,Copper,CDA 240,0,0,0,0,0,0,0,0,0,0,0,0,0,0,0,0,0,0,0,0,0,0,0,0,0,0,0,0,0,0,0,0,0,0,0,0.05,0,0,0,0,0,100,18.5,21.5,0,0,0,0,0,0,0,0,0,0,0,0,0,0,0,0,0,0,0,0,0,0,0,0,0,0,0,0,0,0,0,0,0,0,0,0,0,0,0,0,0,0,0,0,0,0.05,0,0,0,0
C 26000,Copper,CDA 260,0,0,0,0,0,0,0,0,0,0,0,0,0,0,0,0,0,0,0,0,0,0,0,0,0,0,0,0,0,0,0,0,0,0,0,0.05,0,0,0,0,0,100,28.5,31.5,0,0,0,0,0,0,0,0,0,0,0,0,0,0,0,0,0,0,0,0,0,0,0,0,0,0,0,0,0,0,0,0,0,0,0,0,0,0,0,0,0,0,0,0,0,0.07,0,0,0,0
C 27000,Copper,CDA 270,0,0,0,0,0,0,0,0,0,0,0,0,0,0,0,0,0,0,0,0,0,0,0,0,0,0,0,0,0,0,0,0,0,0,0,0.07,0,0,0,0,0,100,31.5,37,0,0,0,0,0,0,0,0,0,0,0,0,0,0,0,0,0,0,0,0,0,0,0,0,0,0,0,0,0,0,0,0,0,0,0,0,0,0,0,0,0,0,0,0,0,0.09,0,0,0,0
C 27400,Copper,CDA 274,0,0,0,0,0,0,0,0,0,0,0,0,0,0,0,0,0,0,0,0,0,0,0,0,0,0,0,0,0,0,0,0,0,0,0,0.05,0,0,0,0,0,100,36,39,0,0,0,0,0,0,0,0,0,0,0,0,0,0,0,0,0,0,0,0,0,0,0,0,0,0,0,0,0,0,0,0,0,0,0,0,0,0,0,0,0,0,0,0,0,0.09,0,0,0,0
C 28000,Copper,CDA 280,0,0,0,0,0,0,0,0,0,0,0,0,0,0,0,0,0,0,0,0,0,0,0,0,0,0,0,0,0,0,0,0,0,0,0,0.07,0,0,0,0,0,100,37,41,0,0,0,0,0,0,0,0,0,0,0,0,0,0,0,0,0,0,0,0,0,0,0,0,0,0,0,0,0,0,0,0,0,0,0,0,0,0,0,0,0,0,0,0,0,0.3,0,0,0,0
C 31000,Copper,CDA 310,0,0,0,0,0,0,0,0,0,0,0,0,0,0,0,0,0,0,0,0,0,0,0,0,0,0,0,0,0,0,0,0,0,0,0,0.1,0,0,0,0,0,100,8.2,10.7,0,0,0,0,0,0,0,0,0,0,0,0,0,0,0,0,0,0,0,0,0,0,0,0,0,0,0,0,0,0,0,0,0,0,0,0,0,0,0,0,0,0,0,0,0.3,0.7,0,0,0,0
C 31400,Copper,CDA 314,0,0,0,0,0,0,0,0,0,0,0,0,0,0,0,0,0,0,0,0,0,0,0,0,0,0,0,0,0,0,0,0,0,0,0,0.1,0,0,0,0.7,0,100,6.2,11.2,0,0,0,0,0,0,0,0,0,0,0,0,0,0,0,0,0,0,0,0,0,0,0,0,0,0,0,0,0,0,0,0,0,0,0,0,0,0,0,0,0,0,0,0,1.3,2.5,0,0,0,0
C 33000,Copper,CDA 330,0,0,0,0,0,0,0,0,0,0,0,0,0,0,0,0,0,0,0,0,0,0,0,0,0,0,0,0,0,0,0,0,0,0,0,0.07,0,0,0,0,0,100,31.23,34.75,0,0,0,0,0,0,0,0,0,0,0,0,0,0,0,0,0,0,0,0,0,0,0,0,0,0,0,0,0,0,0,0,0,0,0,0,0,0,0,0,0,0,0,0,0.25,0.7,0,0,0,0
C 33200,Copper,CDA 332,0,0,0,0,0,0,0,0,0,0,0,0,0,0,0,0,0,0,0,0,0,0,0,0,0,0,0,0,0,0,0,0,0,0,0,0.07,0,0,0,0.7,0,100,10.23,15.2,0,0,0,0,0,0,0,0,0,0,0,0,0,0,0,0,0,0,0,0,0,0,0,0,0,0,0,0,0,0,0,0,0,0,0,0,0,0,0,0,0,0,0,0,1.3,2.5,0,0,0,0
C 34000,Copper,CDA 340,0,0,0,0,0,0,0,0,0,0,0,0,0,0,0,0,0,0,0,0,0,0,0,0,0,0,0,0,0,0,0,0,0,0,0,0.15,0,0,0,0,0,100,33.35,37.2,0,0,0,0,0,0,0,0,0,0,0,0,0,0,0,0,0,0,0,0,0,0,0,0,0,0,0,0,0,0,0,0,0,0,0,0,0,0,0,0,0,0,0,0,0.8,1.5,0,0,0,0
C 34200,Copper,CDA 342,0,0,0,0,0,0,0,0,0,0,0,0,0,0,0,0,0,0,0,0,0,0,0,0,0,0,0,0,0,0,0,0,0,0,0,0.15,0,0,0,0,0,100,32.35,36.5,0,0,0,0,0,0,0,0,0,0,0,0,0,0,0,0,0,0,0,0,0,0,0,0,0,0,0,0,0,0,0,0,0,0,0,0,0,0,0,0,0,0,0,0,1.5,2.5,0,0,0,0
C 35300,Copper,CDA 353,0,0,0,0,0,0,0,0,0,0,0,0,0,0,0,0,0,0,0,0,0,0,0,0,0,0,0,0,0,0,0,0,0,0,0,0.15,0,0,0,0,0,100,34.35,38.5,0,0,0,0,0,0,0,0,0,0,0,0,0,0,0,0,0,0,0,0,0,0,0,0,0,0,0,0,0,0,0,0,0,0,0,0,0,0,0,0,0,0,0,0,1.5,2.5,0,0,0,0
C 36000,Copper,CDA 360,0,0,0,0,0,0,0,0,0,0,0,0,0,0,0,0,0,0,0,0,0,0,0,0,0,0,0,0,0,0,0,0,0,0,0,0.35,0,0,0,0,0,100,32.95,37.5,0,0,0,0,0,0,0,0,0,0,0,0,0,0,0,0,0,0,0,0,0,0,0,0,0,0,0,0,0,0,0,0,0,0,0,0,0,0,0,0,0,0,0,0,2.5,3.7,0,0,0,0
C 37700,Copper,CDA 377,0,0,0,0,0,0,0,0,0,0,0,0,0,0,0,0,0,0,0,0,0,0,0,0,0,0,0,0,0,0,0,0,0,0,0,0.3,0,0,0,0,0,100,36.2,40.5,0,0,0,0,0,0,0,0,0,0,0,0,0,0,0,0,0,0,0,0,0,0,0,0,0,0,0,0,0,0,0,0,0,0,0,0,0,0,0,0,0,0,0,0,1.5,2.5,0,0,0,0
C 40500,Copper,CDA 405,0,0,0,0,0,0,0,0,0,0,0,0,0,0,0,0,0,0,0,0,0,0,0,0,0,0,0,0,0,0,0,0,0,0,0,0.05,0,0,0,0,0,100,2.6,5.3,0,0,0,0,0,0,0,0,0,0,0,0,0,0,0,0,0,0,0,0,0,0,0,0,0,0,0.7,1.3,0,0,0,0,0,0,0,0,0,0,0,0,0,0,0,0,0,0.05,0,0,0,0
C 41100,Copper,CDA 411,0,0,0,0,0,0,0,0,0,0,0,0,0,0,0,0,0,0,0,0,0,0,0,0,0,0,0,0,0,0,0,0,0,0,0,0.05,0,0,0,0,0,100,7.25,10.7,0,0,0,0,0,0,0,0,0,0,0,0,0,0,0,0,0,0,0,0,0,0,0,0,0,0,0.3,0.7,0,0,0,0,0,0,0,0,0,0,0,0,0,0,0,0,0,0,0,0,0,0
C 41300,Copper,CDA 413,0,0,0,0,0,0,0,0,0,0,0,0,0,0,0,0,0,0,0,0,0,0,0,0,0,0,0,0,0,0,0,0,0,0,0,0.05,0,0,0,0,0,100,5.46,10.3,0,0,0,0,0,0,0,0,0,0,0,0,0,0,0,0,0,0,0,0,0,0,0,0,0,0,0.7,1.3,0,0,0,0,0,0,0,0,0,0,0,0,0,0,0,0,0,0.09,0,0,0,0
C 42200,Copper,CDA 422,0,0,0,0,0,0,0,0,0,0,0,0,0,0,0,0,0,0.35,0,0,0,0,0,0,0,0,0,0,0,0,0,0,0,0,0,0.05,0,0,0,0,0,100,9.15,13.2,0,0,0,0,0,0,0,0,0,0,0,0,0,0,0,0,0,0,0,0,0,0,0,0,0,0,0.8,1.4,0,0,0,0,0,0,0,0,0,0,0,0,0,0,0,0,0,0.05,0,0,0,0
C 42500,Copper,CDA 425,0,0,0,0,0,0,0,0,0,0,0,0,0,0,0,0,0,0.35,0,0,0,0,0,0,0,0,0,0,0,0,0,0,0,0,0,0.05,0,0,0,0,0,100,6.55,11.5,0,0,0,0,0,0,0,0,0,0,0,0,0,0,0,0,0,0,0,0,0,0,0,0,0,0,1.5,3,0,0,0,0,0,0,0,0,0,0,0,0,0,0,0,0,0,0.05,0,0,0,0
C 44300,Copper,CDA 443,0,0,0,0,0,0,0,0,0,0,0,0,0,0,0,0,0,0,0,0,0,0,0,0,0,0,0,0,0,0,0,0,0,0,0,0.06,0,0,0,0,0,100,25.61,29.18,0,0,0.02,0.06,0,0,0,0,0,0,0,0,0,0,0,0,0,0,0,0,0,0,0,0,0,0,0.8,1.2,0,0,0,0,0,0,0,0,0,0,0,0,0,0,0,0,0,0.07,0,0,0,0
C 46400,Copper,CDA 464,0,0,0,0,0,0,0,0,0,0,0,0,0,0,0,0,0,0,0,0,0,0,0,0,0,0,0,0,0,0,0,0,0,0,0,0.1,0,0,0,0,0,100,36.7,40.5,0,0,0,0,0,0,0,0,0,0,0,0,0,0,0,0,0,0,0,0,0,0,0,0,0,0,0.5,1,0,0,0,0,0,0,0,0,0,0,0,0,0,0,0,0,0,0.2,0,0,0,0
C 48200,Copper,CDA 482,0,0,0,0,0,0,0,0,0,0,0,0,0,0,0,0,0,0,0,0,0,0,0,0,0,0,0,0,0,0,0,0,0,0,0,0.1,0,0,0,0,0,100,35.9,40.1,0,0,0,0,0,0,0,0,0,0,0,0,0,0,0,0,0,0,0,0,0,0,0,0,0,0,0.5,1,0,0,0,0,0,0,0,0,0,0,0,0,0,0,0,0,0.4,1,0,0,0,0
C 48500,Copper,CDA 485,0,0,0,0,0,0,0,0,0,0,0,0,0,0,0,0,0,0,0,0,0,0,0,0,0,0,0,0,0,0,0,0,0,0,0,0.1,0,0,0,0,0,100,34.7,39.2,0,0,0,0,0,0,0,0,0,0,0,0,0,0,0,0,0,0,0,0,0,0,0,0,0,0,0.5,1,0,0,0,0,0,0,0,0,0,0,0,0,0,0,0,0,1.3,2.2,0,0,0,0
C 50500,Copper,CDA 505,0,0,0,0,0,0,0,0,0,0,0,0,0,0,0,0,0.03,0.35,0,0,0,0,0,0,0,0,0,0,0,0,0,0,0,0,0,0.1,0,0,0,0,0,100,0,0.3,0,0,0,0,0,0,0,0,0,0,0,0,0,0,0,0,0,0,0,0,0,0,0,0,0,0,1,1.7,0,0,0,0,0,0,0,0,0,0,0,0,0,0,0,0,0,0.05,0,0,0,0
C 51000,Copper,CDA 510,0,0,0,0,0,0,0,0,0,0,0,0,0,0,0,0,0.03,0.35,0,0,0,0,0,0,0,0,0,0,0,0,0,0,0,0,0,0.1,0,0,0,0,0,100,0,0.3,0,0,0,0,0,0,0,0,0,0,0,0,0,0,0,0,0,0,0,0,0,0,0,0,0,0,4.2,5.8,0,0,0,0,0,0,0,0,0,0,0,0,0,0,0,0,0,0.05,0,0,0,0
C 51100,Copper,CDA 511,0,0,0,0,0,0,0,0,0,0,0,0,0,0,0,0,0.03,0.35,0,0,0,0,0,0,0,0,0,0,0,0,0,0,0,0,0,0.1,0,0,0,0,0,100,0,0.3,0,0,0,0,0,0,0,0,0,0,0,0,0,0,0,0,0,0,0,0,0,0,0,0,0,0,3.5,4.9,0,0,0,0,0,0,0,0,0,0,0,0,0,0,0,0,0,0.05,0,0,0,0
C 51900,Copper,CDA 519,0,0,0,0,0,0,0,0,0,0,0,0,0,0,0,0,0.03,0.35,0,0,0,0,0,0,0,0,0,0,0,0,0,0,0,0,0,0.1,0,0,0,0,0,100,0,0.3,0,0,0,0,0,0,0,0,0,0,0,0,0,0,0,0,0,0,0,0,0,0,0,0,0,0,5,7,0,0,0,0,0,0,0,0,0,0,0,0,0,0,0,0,0,0.05,0,0,0,0
C 52100,Copper,CDA 521,0,0,0,0,0,0,0,0,0,0,0,0,0,0,0,0,0.03,0.35,0,0,0,0,0,0,0,0,0,0,0,0,0,0,0,0,0,0.1,0,0,0,0,0,100,0,0.2,0,0,0,0,0,0,0,0,0,0,0,0,0,0,0,0,0,0,0,0,0,0,0,0,0,0,7,9,0,0,0,0,0,0,0,0,0,0,0,0,0,0,0,0,0,0,0,0,0,0
C 52400,Copper,CDA 524,0,0,0,0,0,0,0,0,0,0,0,0,0,0,0,0,0.03,0.35,0,0,0,0,0,0,0,0,0,0,0,0,0,0,0,0,0,0.1,0,0,0,0,0,100,0,0.2,0,0,0,0,0,0,0,0,0,0,0,0,0,0,0,0,0,0,0,0,0,0,0,0,0,0,9,11,0,0,0,0,0,0,0,0,0,0,0,0,0,0,0,0,0,0.05,0,0,0,0
C 53400,Copper,CDA 534,0,0,0,0,0,0,0,0,0,0,0,0,0,0,0,0,0.03,0.35,0,0,0,0,0,0,0,0,0,0,0,0,0,0,0,0,0,0.1,0,0,0,0,0,100,0,0.3,0,0,0,0,0,0,0,0,0,0,0,0,0,0,0,0,0,0,0,0,0,0,0,0,0,0,3.5,5.8,0,0,0,0,0,0,0,0,0,0,0,0,0,0,0,0,0.8,1.2,0,0,0,0
C 54400,Copper,CDA 544,0,0,0,0,0,0,0,0,0,0,0,0,0,0,0,0,0.01,0.5,0,0,0,0,0,0,0,0,0,0,0,0,0,0,0,0,0,0.1,0,0,0,0,0,100,1.5,4.5,0,0,0,0,0,0,0,0,0,0,0,0,0,0,0,0,0,0,0,0,0,0,0,0,0,0,3.5,4.5,0,0,0,0,0,0,0,0,0,0,0,0,0,0,0,0,3.5,4.5,0,0,0,0
C 62300,Copper,CDA 623,0,0,0,0,0,0,0,0,0,0,0,0,8.5,10,0,0.25,0,0,0,0,0,0,0,0,0,0,0,0,0,0,0,0,0,0.5,2,4,0,0.5,0,1,0,100,0,0,0,0,0,0,0,0,0,0,0,0,0,0,0,0,0,0,0,0,0,0,0,0,0,0,0,0,0,0.6,0,0,0,0,0,0,0,0,0,0,0,0,0,0,0,0,0,0,0,0,0,0
C63000,Copper,CDA 630,0,0,0,0,0,0,0,0,0,0,0,0,9,11,0,0.25,0,0,0,0,0,0,0,0,0,0,0,0,0,0,0,0,0,1.5,2,4,0,0.5,4,5.5,0,100,0,0.3,0,0,0,0,0,0,0,0,0,0,0,0,0,0,0,0,0,0,0,0,0,0,0,0,0,0,0,0.2,0,0,0,0,0,0,0,0,0,0,0,0,0,0,0,0,0,0,0,0,0,0
C63800,Copper,CDA 638,0,0,0,0,0,0,0,0,0,0,0,0,2.5,3.1,1.5,2.1,0,0,0,0,0,0,0,0,0,0,0,0,0,0,0,0,0,0.1,0,0.2,0.25,0.55,0,0.2,0,100,0,0.8,0,0,0,0,0,0,0,0,0,0,0,0,0,0,0,0,0,0,0,0,0,0,0,0,0,0,0,0,0,0,0,0,0,0,0,0,0,0,0,0,0,0,0,0,0,0.05,0,0,0,0
C 64200,Copper,CDA 642,0,0,0,0,0,0,0,0,0,0,0,0,6.3,7.6,1.5,2.2,0,0,0,0,0,0,0,0,0,0,0,0,0,0,0,0,0,0.1,0,0.3,0,0,0,0.25,0,100,0,0.5,0,0,0,0.09,0,0,0,0,0,0,0,0,0,0,0,0,0,0,0,0,0,0,0,0,0,0,0,0.2,0,0,0,0,0,0,0,0,0,0,0,0,0,0,0,0,0,0.05,0,0,0,0
C 65400,Copper,CDA 654,0,0,0,0,0,0,0,0,0,0,0,0,0,0,2.7,3.4,0,0,0,0,0,0,0,0,0,0,0,0,0,0,0.01,0.12,0,0,0,0,0,0,0,0,0,100,0,0.5,0,0,0,0,0,0,0,0,0,0,0,0,0,0,0,0,0,0,0,0,0,0,0,0,0,0,1.2,1.9,0,0,0,0,0,0,0,0,0,0,0,0,0,0,0,0,0,0.05,0,0,0,0
C 65500,Copper,CDA 655,0,0,0,0,0,0,0,0,0,0,0,0,0,0,2.8,3.8,0,0,0,0,0,0,0,0,0,0,0,0,0,0,0,0,0.5,1.3,0,0.8,0,0.3,0,0.6,0,100,0,1.5,0,0,0,0,0,0,0,0,0,0,0,0,0,0,0,0,0,0,0,0,0,0,0,0,0,0,0,0,0,0,0,0,0,0,0,0,0,0,0,0,0,0,0,0,0,0.05,0,0,0,0
C 66300,Copper,CDA 663,0,0,0,0,0,0,0,0,0,0,0,0,0,0,0,0,0,0.35,0,0,0,0,0,0,0,0,0,0,0,0,0,0,0,0,0,0,0,0.2,0,0,0,100,8.9,14,0,0,0,0,0,0,0,0,0,0,0,0,0,0,0,0,0,0,0,0,0,0,0,0,0,0,1.5,3,0,0,0,0,0,0,0,0,0,0,0,0,0,0,0,0,0,0.05,0,0,0,0
C 66400,Copper,CDA 664,0,0,0,0,0,0,0,0,0,0,0,0,0,0,0,0,0,0,0,0,0,0,0,0,0,0,0,0,0,0,0,0,0,0,1.3,1.7,0.3,0.7,0,0,0,100,11,12,0,0,0,0,0,0,0,0,0,0,0,0,0,0,0,0,0,0,0,0,0,0,0,1,0,0,0,0.05,0,0,0,0,0,0,0,0,0,0,0,0,0,0,0,0,0,0.02,0,0,0,0
C 66700,Copper,CDA 667,0,0,0,0,0,0,0,0,0,0,0,0,0,0,0,0,0,0,0,0,0,0,0,0,0,0,0,0,0,0,0,0,0.8,1.5,0,0.1,0,0,0,0,0,100,25.83,30.7,0,0,0,0,0,0,0,0,0,0,0,0,0,0,0,0,0,0,0,0,0,0,0,1,0,0,0,0,0,0,0,0,0,0,0,0,0,0,0,0,0,0,0,0,0,0.07,0,0,0,0
C 66900,Copper,CDA 669,0,0,0,0,0,0,0,0,0,0,0,0,0,0,0,0,0,0,0,0,0,0,0,0,0,0,0,0,0,0,0,0,11.5,12.5,0,0.25,0,0,0,0,0,100,21.7,26,0,0,0,0,0,0,0,0,0,0,0,0,0,0,0,0,0,0,0,0,0,0,0,1,0,0,0,0,0,0,0,0,0,0,0,0,0,0,0,0,0,0,0,0,0,0.05,0,0,0,0
C 67300,Copper,CDA 673,0,0,0,0,0,0,0,0,0,0,0,0,0,0.25,0.5,1.5,0,0,0,0,0,0,0,0,0,0,0,0,0,0,0,0,2,3.5,0,0.5,0,0,0,0.25,0,100,37,39.1,0,0,0,0,0,0,0,0,0,0,0,0,0,0,0,0,0,0,0,0,0,0,0,1,0,0,0,0,0,0,0,0,0,0,0,0,0,0,0,0,0,0,0,0,0.4,3,0,0,0,0
C 67500,Copper,CDA 675,0,0,0,0,0,0,0,0,0,0,0,0,0,0.25,0,0,0,0,0,0,0,0,0,0,0,0,0,0,0,0,0,0,0.05,0.5,0.8,2,0,0,0,0,0,100,34.55,41.65,0,0,0,0,0,0,0,0,0,0,0,0,0,0,0,0,0,0,0,0,0,0,0,1,0,0,0.5,1.5,0,0,0,0,0,0,0,0,0,0,0,0,0,0,0,0,0,0.2,0,0,0,0
C 68700,Copper,CDA 687,0,0,0,0,0,0,0,0,0,0,0,0,1.8,2.5,0,0,0,0,0,0,0,0,0,0,0,0,0,0,0,0,0,0,0,0,0,0.06,0,0,0,0,0,100,17.33,22.18,0,0,0.02,0.06,0,0,0,0,0,0,0,0,0,0,0,0,0,0,0,0,0,0,0,1,0,0,0,0,0,0,0,0,0,0,0,0,0,0,0,0,0,0,0,0,0,0.05,0,0,0,0
C 68800,Copper,CDA 688,0,0,0,0,0,0,0,0,0,0,0,0,3,3.8,0,0,0,0,0,0,0,0,0,0,0,0,0,0,0,0,0,0,0,0,0,0.2,0.25,0.55,0,0,0,100,21.3,24.1,0,0,0,0,0,0,0,0,0,0,0,0,0,0,0,0,0,0,0,0,0,0,0,0,0,0,0,0,0,0,0,0,0,0,0,0,0,0,0,0,0,0,0,0,0,0.05,0,0,0,0
C 70400,Copper,CDA 704,0,0,0,0,0,0,0,0,0,0,0,0,0,0,0,0,0,0,0,0,0,0,0,0,0,0,0,0,0,0,0,0,0.3,0.8,1.3,1.7,0,0.5,4.8,6.2,0,100,0,1,0,0,0,0,0,0,0,0,0,0,0,0,0,0,0,0,0,0,0,0,0,0,0,0,0,0,0,0,0,0,0,0,0,0,0,0,0,0,0,0,0,0,0,0,0,0.05,0,0,0,0
C 70600,Copper,CDA 706,0,0,0,0,0,0,0,0,0,0,0,0,0,0,0,0,0,0,0,0,0,0,0,0,0,0,0,0,0,0,0,0,0,1,1,1.8,0,0.5,9,11,0,100,0,1,0,0,0,0,0,0,0,0,0,0,0,0,0,0,0,0,0,0,0,0,0,0,0,0,0,0,0,0,0,0,0,0,0,0,0,0,0,0,0,0,0,0,0,0,0,0.5,0,0,0,0
C 71000,Copper,CDA 710,0,0,0,0,0,0,0,0,0,0,0,0,0,0,0,0,0,0,0,0,0,0,0,0,0,0,0,0,0,0,0,0,0,1,0,1,0,1,19,23,0,100,0,1,0,0,0,0,0,0,0,0,0,0,0,0,0,0,0,0,0,0,0,0,0,0,0,0,0,0,0,0,0,0,0,0,0,0,0,0,0,0,0,0,0,0,0,0,0,0.05,0,0,0,0
C 71300,Copper,CDA 713,0,0,0,0,0,0,0,0,0,0,0,0,0,0,0,0,0,0,0,0,0,0,0,0,0,0,0,0,0,0,0,0,0,1,0,0.2,0,1,23.5,26.5,0,100,0,1,0,0,0,0,0,0,0,0,0,0,0,0,0,0,0,0,0,0,0,0,0,0,0,0,0,0,0,0,0,0,0,0,0,0,0,0,0,0,0,0,0,0,0,0,0,0.05,0,0,0,0
C 71500,Copper,CDA 715,0,0,0,0,0,0,0,0,0,0,0,0,0,0,0,0,0,0,0,0,0,0,0,0,0,0,0,0,0,0,0,0,0,1,0.4,1,0,1,29,33,0,100,0,1,0,0,0,0,0,0,0,0,0,0,0,0,0,0,0,0,0,0,0,0,0,0,0,0,0,0,0,0,0,0,0,0,0,0,0,0,0,0,0,0,0,0,0,0,0,0.05,0,0,0,0
C 72200,Copper,CDA 722,0,0,0,0,0,0,0,0.03,0,0,0,0,0,0,0,0.3,0,0,0,0,0,0,0,0,0,0,0,0.03,0,0,0.3,0.7,0,1,0.5,1,0,0.75,15,18,0,100,0,1,0,0,0,0,0,0,0,0,0,0,0,0,0,0,0,0,0,0,0,0,0,0,0,0,0,0,0,0,0,0,0,0,0,0,0,0,0,0,0,0,0,0,0,0,0,0.05,0,0,0,0
C 72500,Copper,CDA 725,0,0,0,0,0,0,0,0,0,0,0,0,0,0,0,0,0,0,0,0,0,0,0,0,0,0,0,0,0,0,0,0,0,0.2,0,0.6,0,0.5,8.5,10.5,0,100,0,0.5,0,0,0,0,0,0,0,0,0,0,0,0,0,0,0,0,0,0,0,0,0,0,0,0,0,0,1.8,2.8,0,0,0,0,0,0,0,0,0,0,0,0,0,0,0,0,0,0.05,0,0,0,0
C 73500,Copper,CDA 735,0,0,0,0,0,0,0,0,0,0,0,0,0,0,0,0,0,0,0,0,0,0,0,0,0,0,0,0,0,0,0,0,0,0.5,0,0.25,0,1,16.5,19.5,0,100,4.16,13,0,0,0,0,0,0,0,0,0,0,0,0,0,0,0,0,0,0,0,0,0,0,0,1,0,0,0,0,0,0,0,0,0,0,0,0,0,0,0,0,0,0,0,0,0,0.09,0,0,0,0
C 74000,Copper,CDA 740,0,0,0,0,0,0,0,0,0,0,0,0,0,0,0,0,0,0,0,0,0,0,0,0,0,0,0,0,0,0,0,0,0,0.5,0,0.25,0,0.5,9,11,0,100,13.15,22,0,0,0,0,0,0,0,0,0,0,0,0,0,0,0,0,0,0,0,0,0,0,0,1,0,0,0,0,0,0,0,0,0,0,0,0,0,0,0,0,0,0,0,0,0,0.1,0,0,0,0
C 74300,Copper,CDA 743,0,0,0,0,0,0,0,0,0,0,0,0,0,0,0,0,0,0,0,0,0,0,0,0,0,0,0,0,0,0,0,0,0,0.5,0,0.25,0,0.5,7,9,0,100,22.66,30,0,0,0,0,0,0,0,0,0,0,0,0,0,0,0,0,0,0,0,0,0,0,0,1,0,0,0,0,0,0,0,0,0,0,0,0,0,0,0,0,0,0,0,0,0,0.09,0,0,0,0
C 74500,Copper,CDA 745,0,0,0,0,0,0,0,0,0,0,0,0,0,0,0,0,0,0,0,0,0,0,0,0,0,0,0,0,0,0,0,0,0,0.5,0,0.25,0,0.5,9,11,0,100,20.16,27.5,0,0,0,0,0,0,0,0,0,0,0,0,0,0,0,0,0,0,0,0,0,0,0,1,0,0,0,0,0,0,0,0,0,0,0,0,0,0,0,0,0,0,0,0,0,0.09,0,0,0,0
C 75200,Copper,CDA 752,0,0,0,0,0,0,0,0,0,0,0,0,0,0,0,0,0,0,0,0,0,0,0,0,0,0,0,0,0,0,0,0,0,0.5,0,0.25,0,0.75,16.5,19.5,0,100,11.45,20,0,0,0,0,0,0,0,0,0,0,0,0,0,0,0,0,0,0,0,0,0,0,0,1,0,0,0,0,0,0,0,0,0,0,0,0,0,0,0,0,0,0,0,0,0,0.05,0,0,0,0
C 75700,Copper,CDA 757,0,0,0,0,0,0,0,0,0,0,0,0,0,0,0,0,0,0,0,0,0,0,0,0,0,0,0,0,0,0,0,0,0,0.5,0,0.25,0,0.75,11,13,0,100,17.95,25.5,0,0,0,0,0,0,0,0,0,0,0,0,0,0,0,0,0,0,0,0,0,0,0,1,0,0,0,0,0,0,0,0,0,0,0,0,0,0,0,0,0,0,0,0,0,0.05,0,0,0,0
C 76200,Copper,CDA 762,0,0,0,0,0,0,0,0,0,0,0,0,0,0,0,0,0,0,0,0,0,0,0,0,0,0,0,0,0,0,0,0,0,0.5,0,0.25,0,0.75,11,13.5,0,100,22.91,32,0,0,0,0,0,0,0,0,0,0,0,0,0,0,0,0,0,0,0,0,0,0,0,1,0,0,0,0,0,0,0,0,0,0,0,0,0,0,0,0,0,0,0,0,0,0.09,0,0,0,0
C 77000,Copper,CDA 770,0,0,0,0,0,0,0,0,0,0,0,0,0,0,0,0,0,0,0,0,0,0,0,0,0,0,0,0,0,0,0,0,0,0.5,0,0.25,0,1,16.5,19.5,0,100,19.75,30,0,0,0,0,0,0,0,0,0,0,0,0,0,0,0,0,0,0,0,0,0,0,0,1,0,0,0,0,0,0,0,0,0,0,0,0,0,0,0,0,0,0,0,0,0,1.5,0,0,0,0
C 78200,Copper,CDA 782,0,0,0,0,0,0,0,0,0,0,0,0,0,0,0,0,0,0,0,0,0,0,0,0,0,0,0,0,0,0,0,0,0,0.5,0,0.35,0,0.5,7,9,0,100,19.15,28.5,0,0,0,0,0,0,0,0,0,0,0,0,0,0,0,0,0,0,0,0,0,0,0,1,0,0,0,0,0,0,0,0,0,0,0,0,0,0,0,0,0,0,0,0,1.5,2.5,0,0,0,0
C 83600,Copper,CDA 836,0,0,0,0,0,0,0,0,0,0,0,0,0,0,0,0.01,0,0.05,0,0.08,0,0,0,0,0,0,0,0,0,0,0,0,0,0,0,0.3,0,0,0,1,0,100,4,6,0,0,0,0,0,0,0,0,0,0,0,0,0,0,0,0,0,0,0,0,0,0,0,0,0,0,4,6,0,0.25,0,0,0,0,0,0,0,0,0,0,0,0,0,0,4,6,0,0,0,0
C84400,Copper,CDA 844,0,0,0,0,0,0,0,0,0,0,0,0,0,0,0,0.01,0,0.2,0,0,0,0,0,0,0,0,0,0,0,0,0,0,0,0,0,0.4,0,0.25,0,1,0,100,7,10,0,0,0,0,0,0,0,0,0,0,0,0,0,0,0,0,0,0,0,0,0,0,0,0,0,0,2.3,3.5,0,0.25,0,0,0,0,0,0,0,0,0,0,0,0,0,0,6,8,0,0,0,0
C86100,Copper,CDA 861,0,0,0,0,0,0,0,0,0,0,0,0,4.5,5.5,0,0,0,0,0,0,0,0,0,0,0,0,0,0,0,0,0,0,2.5,5,2,4,0,0,0,0,0,100,17.1,25,0,0,0,0,0,0,0,0,0,0,0,0,0,0,0,0,0,0,0,0,0,0,0,0,0,0,0,0.2,0,0,0,0,0,0,0,0,0,0,0,0,0,0,0,0,0,0.2,0,0,0,0
C 86200,Copper,CDA 862,0,0,0,0,0,0,0,0,0,0,0,0,3,4.9,0,0,0,0,0,0,0,0,0,0,0,0,0,0,0,0,0,0,2.5,5,2,4,0,0.25,0,1,0,100,22,28,0,0,0,0,0,0,0,0,0,0,0,0,0,0,0,0,0,0,0,0,0,0,0,0.2,0,0,0,0,0,0,0,0,0,0,0,0,0,0,0,0,0,0,0,0,0,0.2,0,0,0,0
C 86300,Copper,CDA 863,0,0,0,0,0,0,0,0,0,0,0,0,5,7.5,0,0,0,0,0,0,0,0,0,0,0,0,0,0,0,0,0,0,2.5,5,2,4,0,0.25,0,1,0,100,22,28,0,0,0,0,0,0,0,0,0,0,0,0,0,0,0,0,0,0,0,0,0,0,0,0,0,0,0,0.2,0,0,0,0,0,0,0,0,0,0,0,0,0,0,0,0,0,0.2,0,0,0,0
C 86400,Copper,CDA 864,0,0,0,0,0,0,0,0,0,0,0,0,0.5,1.5,0,0,0,0,0,0,0,0,0,0,0,0,0,0,0,0,0,0,0.1,1,0.4,2,0,0.25,0,1,0,100,34,42,0,0,0,0,0,0,0,0,0,0,0,0,0,0,0,0,0,0,0,0,0,0,0,0,0,0,0.5,1.5,0,0,0,0,0,0,0,0,0,0,0,0,0,0,0,0,0.5,1.5,0,0,0,0
C 86700,Copper,CDA 867,0,0,0,0,0,0,0,0,0,0,0,0,1,3,0,0,0,0,0,0,0,0,0,0,0,0,0,0,0,0,0,0,1,3.5,1,3,0,0.25,0,1,0,100,30,38,0,0,0,0,0,0,0,0,0,0,0,0,0,0,0,0,0,0,0,0,0,0,0,0,0,0,0,1.5,0,0,0,0,0,0,0,0,0,0,0,0,0,0,0,0,0.5,1.5,0,0,0,0
C 86800,Copper,CDA 868,0,0,0,0,0,0,0,0,0,0,0,0,0,2,0,0,0,0,0,0,0,0,0,0,0,0,0,0,0,0,0,0,2.5,4,1,2.5,0,0.25,2.5,4,0,100,29.05,40.5,0,0,0,0,0,0,0,0,0,0,0,0,0,0,0,0,0,0,0,0,0,0,0,0,0,0,0,1,0,0,0,0,0,0,0,0,0,0,0,0,0,0,0,0,0,0.2,0,0,0,0
C 87500,Copper,CDA 875,0,0,0,0,0,0,0,0,0,0,0,0,0,0.5,3,5,0,0,0,0,0,0,0,0,0,0,0,0,0,0,0,0,0,0,0,0,0,0,0,0,0,100,12,16,0,0,0,0,0,0,0,0,0,0,0,0,0,0,0,0,0,0,0,0,0,0,0,0,0,0,0,0,0,0,0,0,0,0,0,0,0,0,0,0,0,0,0,0,0,0.5,0,0,0,0
C 89320,Copper,CDA 893,0,0,0,0,0,0,0,0,0,0,0,0,0,0.01,0,0.01,0,0.3,0,0.08,0,0,0,0,0,0,0,0,0,0,0,0,0,0,0,0.2,0,0.25,0,1,0,100,0,1,0,0,0,0,0,0,0,0,0,0,0,0,0,0,0,0,0,0,0,0,0,0,0,0,0,0,5,7,0,0,0,0,0,0,0,0,0,0,0,0,0,0,0,0,0,0.09,4,6,0,0
C89835,Copper,CDA 898,0,0,0,0,0,0,0,0,0,0,0,0,0,0,0,0,0,0.1,0,0.08,0,0,0,0,0,0,0,0,0,0,0,0,0,0,0,0.2,0,0.2,0,1,0,100,2,4,0,0,0,0,0,0,0,0,0,0,0,0,0,0,0,0,0,0,0,0,0,0,0,0,0,0,6,7.5,0,0.35,0,0,0,0,0,0,0,0,0,0,0,0,0,0,0,0.09,2,3,0,0
C 90300,Copper,CDA 903,0,0,0,0,0,0,0,0,0,0,0,0,0,0.01,0,0.01,0,0.05,0,0.05,0,0,0,0,0,0,0,0,0,0,0,0,0,0,0,0.2,0,0.25,0,1,0,100,3,5,0,0,0,0,0,0,0,0,0,0,0,0,0,0,0,0,0,0,0,0,0,0,0,0,0,0,7.5,9,0,0,0,0,0,0,0,0,0,0,0,0,0,0,0,0,0,0.3,0,0,0,0
C 92200,Copper,CDA 922,0,0,0,0,0,0,0,0,0,0,0,0,0,0.01,0,0.01,0,0.05,0,0.05,0,0,0,0,0,0,0,0,0,0,0,0,0,0,0,0.25,0,0.25,0,1,0,100,3,5,0,0,0,0,0,0,0,0,0,0,0,0,0,0,0,0,0,0,0,0,0,0,0,0,0,0,5.5,6.5,0,0.25,0,0,0,0,0,0,0,0,0,0,0,0,0,0,1,2,0,0,0,0
C 93200,Copper,CDA 932,0,0,0,0,0,0,0,0,0,0,0,0,0,0.01,0,0.01,0,0.15,0,0.08,0,0,0,0,0,0,0,0,0,0,0,0,0,0,0,0.2,0,0.25,0,1,0,100,1,4,0,0,0,0,0,0,0,0,0,0,0,0,0,0,0,0,0,0,0,0,0,0,0,0,0,0,6.3,7.5,0,0.35,0,0,0,0,0,0,0,0,0,0,0,0,0,0,6,8,0,0,0,0
C 93700,Copper,CDA 937,0,0,0,0,0,0,0,0,0,0,0,0,0,0.01,0,0.01,0,0.1,0,0.08,0,0,0,0,0,0,0,0,0,0,0,0,0,0,0,0.7,0,0.2,0,0.5,0,100,0,0.8,0,0,0,0,0,0,0,0,0,0,0,0,0,0,0,0,0,0,0,0,0,0,0,0,0,0,9,11,0,0.5,0,0,0,0,0,0,0,0,0,0,0,0,0,0,8,11,0,0,0,0
C 95400,Copper,CDA 954,0,0,0,0,0,0,0,0,0,0,0,0,10,11.5,0,0,0,0,0,0,0,0,0,0,0,0,0,0,0,0,0,0,0,0.5,3,5,0,0.25,0,1.5,0,100,0,0,0,0,0,0,0,0,0,0,0,0,0,0,0,0,0,0,0,0,0,0,0,0,0,0,0,0,0,0,0,0,0,0,0,0,0,0,0,0,0,0,0,0,0,0,0,0,0,0,0,0
C95500,Copper,CDA 955,0,0,0,0,0,0,0,0,0,0,0,0,10,11.5,0,0,0,0,0,0,0,0,0,0,0,0,0,0,0,0,0,0,0,3.5,3,5,0,0.5,3,5.5,0,100,0,0,0,0,0,0,0,0,0,0,0,0,0,0,0,0,0,0,0,0,0,0,0,0,0,0,0,0,0,0,0,0,0,0,0,0,0,0,0,0,0,0,0,0,0,0,0,0,0,0,0,0
C96400,Copper,CDA 964,0,0,0,0,0,0,0,0,0,0,0,0,0,0,0,0.5,0,0,0,0,0,0,0,0,0,0,0,0,0,0,0,0,0,1.5,0.25,1.5,0,1,28,32,0,100,0,0,0,0,0,0,0,0,0,0,0,0,0,0,0.5,1.5,0,0,0,0,0,0,0,0,0,0,0,0,0,0,0,0,0,0,0,0,0,0,0,0,0,0,0,0,0,0,0,0,0,0,0,0
C17300,Copper,C14500,0,0,0,0,0,0,0,0,0,0,0,0,0,0,0,0,0,0.01,0,0,0,0,0,0,0,0,0,0,0,0,0,0,0,0,0,0,0,0,0,0,0,100,0,0,0,0,0,0,0,0,0,0,0,0,0,0,0,0,0,0,0,0,0,0,0,0,0,0,0,0,0,0,0,0,0,0,0,0,0,0,0,0,0,0,0,0,0,0,0,0,0,0,0,0.7
C17300,Copper,C14700,0,0,0,0,0,0,0,0,0,0,0,0,0,0,0,0,0,0.01,0.2,0.5,0,0,0,0,0,0,0,0,0,0,0,0,0,0,0,0,0,0,0,0,0,100,0,0,0,0,0,0,0,0,0,0,0,0,0,0,0,0,0,0,0,0,0,0,0,0,0,0,0,0,0,0,0,0,0,0,0,0,0,0,0,0,0,0,0,0,0,0,0,0,0,0,0,0
C17300,Copper,C18150,0,0,0,0,0,0,0,0,0,0,0,0,0,0,0,0,0,0,0,0,0,0,0,0,0,0,0,0,0,0,0.5,1.5,0,0,0,0,0,0,0,0,0,100,0,0,0,0,0,0,0,0,0,0,0,0,0.05,0.25,0,0,0,0,0,0,0,0,0,0,0,0,0,0,0,0,0,0,0,0,0,0,0,0,0,0,0,0,0,0,0,0,0,0,0,0,0,0
C17300,Copper,C18200,0,0,0,0,0,0,0,0,0,0,0,0,0,0,0,0.1,0,0,0,0,0,0,0,0,0,0,0,0,0,0,0.6,1.2,0,0,0,0.1,0,0,0,0,0,100,0,0,0,0,0,0,0,0,0,0,0,0,0,0,0,0,0,0,0,0,0,0,0,0,0,0,0,0,0,0,0,0,0,0,0,0,0,0,0,0,0,0,0,0,0,0,0,0.05,0,0,0,0
 ,Copper,NarloyZ,0,0,0,0,0,0,0,0,0,0,0,0,0,0,0,0,0,0,0,0,0,0,0,0,0,0,0,0,0,0,0,0,0,0,0,0,0,0,0,0,0,100,0,0,0,0,0,0,0,0,0,0,0,0,0.3,0.5,0,0,0,0,0,0,0,0,0,0,2,3,0,0,0,0,0,0,0,0,0,0,0,0,0,0,0,0,0,0,0,0,0,0,0,0,0,0
C89510,Copper,SeBiLOYI,0,0,0,0,0,0,0,0,0,0,0,0,0,0,0,0,0,0,0,0.08,0,0,0,0,0,0,0,0,0,0,0,0,0,0,0,0.2,0,1,0,1,0,100,4,6,0,0,0,0,0.35,0.75,0,0,0,0,0,0,0,0,0,0,0,0,0,0,0,0,0,0,0,0,4,6,0,0.25,0,0,0,0,0,0,0,0,0,0,0,0,0,0,0,0.25,4,6,0,0
C89520,Copper,SeBiLOYII,0,0,0,0,0,0,0,0,0,0,0,0,0,0,0,0,0,0,0,0.08,0,0,0,0,0,0,0,0,0,0,0,0,0,0,0,0.2,0,1,0,1,0,100,4,6,0,0,0,0,0.8,1.1,0,0,0,0,0,0,0,0,0,0,0,0,0,0,0,0,0,0,0,0,5,6,0,0.25,0,0,0,0,0,0,0,0,0,0,0,0,0,0,0,0.25,2,2,0,0
C89550,Copper,SeBiLOYIII,0,0,0,0,0,0,0,0,0,0,0,0,0,0,0,0,0,0,0,0.05,0,0,0,0,0,0,0,0,0,0,0,0,0,0,0,0.5,0,1,0,1,0,100,32,40,0,0,0,0,0.01,0.1,0,0,0,0,0,0,0,0,0,0,0,0,0,0,0,0,0,0,0,0,0.5,1.5,0,0,0,0,0,0,0,0,0,0,0,0,0,0,0,0,0,0.1,1,1,0,0
,,,,,,,,,,,,,,,,,,,,,,,,,,,,,,,,,,,,,,,,,,,,,,,,,,,,,,,,,,,,,,,,,,,,,,,,,,,,,,,,,,,,,,,,,,,,,,,,
G12150,Iron,1215,0,0,0,0,0,0,0,0,0,0,0,0,0,0,0,0,0.04,0.09,0.25,0.35,0,0,0,0,0,0,0,0,0,0,0,0,0.75,1.05,0,100,0,0,0,0,0,0,0,0,0,0,0,0,0,0,0,0,0,0,0,0,0,0,0,0,0,0,0,0,0,0,0,0,0,0,0,0,0,0,0,0,0,0,0,0,0,0,0,0,0,0,0,0,0,0,0,0,0,0
G33106,Iron,3310,0,0,0,0,0,0,0,0,0,0,0,0,0,0,0.15,0.3,0,0,0,0,0,0,0,0,0,0,0,0,0,0,1.4,1.75,0.45,0.6,0,100,0,0,3.25,3.75,0,0,0,0,0,0,0,0,0,0,0,0,0,0,0,0,0,0,0,0,0,0,0,0,0,0,0,0,0,0,0,0,0,0,0,0,0,0,0,0,0,0,0,0,0,0,0,0,0,0,0,0,0,0
G41300,Iron,4130,0,0,0,0,0,0,0,0,0,0,0,0,0,0,0.15,0.35,0,0.04,0,0.04,0,0,0,0,0,0,0,0,0,0,0.8,1.1,0.4,0.6,0,100,0,0,0,0,0,0,0,0,0,0,0,0,0,0,0,0,0,0,0,0,0,0,0.15,0.25,0,0,0,0,0,0,0,0,0,0,0,0,0,0,0,0,0,0,0,0,0,0,0,0,0,0,0,0,0,0,0,0,0,0
G41400,Iron,4140,0,0,0,0,0,0,0,0,0,0,0,0,0,0,0.15,0.35,0,0.04,0,0.04,0,0,0,0,0,0,0,0,0,0,0.8,1.1,0.75,1,0,100,0,0,0,0,0,0,0,0,0,0,0,0,0,0,0,0,0,0,0,0,0,0,0.15,0.25,0,0,0,0,0,0,0,0,0,0,0,0,0,0,0,0,0,0,0,0,0,0,0,0,0,0,0,0,0,0,0,0,0,0
G43400,Iron,4340,0,0,0,0,0,0,0,0,0,0,0,0,0,0,0.15,0.3,0,0.04,0,0.04,0,0,0,0,0,0,0,0,0,0,0.7,0.9,0.6,0.8,0,100,0,0,1.65,2,0,0,0,0,0,0,0,0,0,0,0,0,0,0,0,0,0,0,0.2,0.3,0,0,0,0,0,0,0,0,0,0,0,0,0,0,0,0,0,0,0,0,0,0,0,0,0,0,0,0,0,0,0,0,0,0
G48200,Iron,4820,0,0,0,0,0,0,0.18,0.23,0,0,0,0,0,0,0.15,0.35,0,0.04,0,0.04,0,0,0,0,0,0,0,0,0,0,0,0,0.5,0.7,0,100,0,0,3.25,3.75,0,0,0,0,0,0,0,0,0,0,0,0,0,0,0,0,0,0,0.2,0.3,0,0,0,0,0,0,0,0,0,0,0,0,0,0,0,0,0,0,0,0,0,0,0,0,0,0,0,0,0,0,0,0,0,0
G86200,Iron,8620,0,0,0,0,0,0,0,0,0,0,0,0,0,0,0.15,0.35,0,0.04,0,0.04,0,0,0,0,0,0,0,0,0,0,0.4,0.6,0.7,0.9,0,100,0,0,0.4,0.7,0,0,0,0,0,0,0,0,0,0,0,0,0,0,0,0,0,0,0.15,0.25,0,0,0,0,0,0,0,0,0,0,0,0,0,0,0,0,0,0,0,0,0,0,0,0,0,0,0,0,0,0,0,0,0,0
G93106,Iron,9310,0,0,0,0,0,0,0,0,0,0,0,0,0,0,0.15,0.35,0,0.03,0,0.03,0,0,0,0,0,0,0,0,0,0,1,1.4,0.45,0.65,0,100,0,0,3,3.5,0,0,0,0,0,0,0,0,0,0,0,0,0,0,0,0,0,0,0.08,0.15,0,0,0,0,0,0,0,0,0,0,0,0,0,0,0,0,0,0,0,0,0,0,0,0,0,0,0,0,0,0,0,0,0,0
G12144,Iron,12L14,0,0,0,0,0,0,0,0,0,0,0,0,0,0,0,0,0,0.09,0.26,0.35,0,0,0,0,0,0,0,0,0,0,0,0,0.85,1.15,0,100,0,0,0,0,0,0,0,0,0,0,0,0,0,0,0,0,0,0,0,0,0,0,0,0,0,0,0,0,0,0,0,0,0,0,0,0,0,0,0,0,0,0,0,0,0,0,0,0,0,0,0,0,0.15,0.35,0,0,0,0
 ,Iron,86L20,0,0,0,0,0,0,0.1,0.3,0,0,0,0,0,0,0,0.5,0,0,0,0,0,0,0,0,0,0,0,0,0,0,0.35,0.65,0.6,0.95,0,100,0,0,0.35,0.75,0,0,0,0,0,0,0,0,0,0,0,0,0,0,0,0,0,0,0.15,0.25,0,0,0,0,0,0,0,0,0,0,0,0,0,0,0,0,0,0,0,0,0,0,0,0,0,0,0,0,0.15,0.35,0,0,0,0
K12542,Iron,A 202 B,0,0,0,0,0,0,0,0,0,0,0,0,0,0,0.54,0.96,0,0,0,0,0,0,0,0,0,0,0,0,0,0,0.31,0.64,0.97,1.52,0,100,0,0,0,0,0,0,0,0,0,0,0,0,0,0,0,0,0,0,0,0,0,0,0,0,0,0,0,0,0,0,0,0,0,0,0,0,0,0,0,0,0,0,0,0,0,0,0,0,0,0,0,0,0,0,0,0,0,0
 ,Iron,A10,0,0,0,0,0,0,0,0,0,0,0,0,0,0,0,0,0,0,0,0,0,0,0,0,0,0,0,0,0,0,0,0,1.6,2.1,0,100,0,0,1.55,2.05,0,0,0,0,0,0,0,0,0,0,0,0,0,0,0,0,0,0,1.25,1.75,0,0,0,0,0,0,0,0,0,0,0,0,0,0,0,0,0,0,0,0,0,0,0,0,0,0,0,0,0,0,0,0,0,0
K02900,Iron,A612,0,0,0,0,0,0,0,0,0,0,0,0,0,0,0.13,0.45,0,0.04,0,0.04,0,0,0,0,0,0,0,0,0,0,0,0,0.92,1.46,0,100,0,0,0,0,0,0,0,0,0,0,0,0,0,0,0,0,0,0,0,0,0,0,0,0,0,0,0,0,0,0,0,0,0,0,0,0,0,0,0,0,0,0,0,0,0,0,0,0,0,0,0,0,0,0,0,0,0,0
K71040,Iron,Alloy 53,0,0,0,0,0,0,0.07,0.13,0,0,0,0,0,0,0.6,1.2,0,0.02,0,0.01,0,0,0,0,0,0,0,0,0.05,0.15,0.75,1.25,0.25,0.5,0,100,0,0,1.6,2.4,1.8,2.3,0,0,0,0,0,0,0,0,0,0,0,0,0,0,0,0,3,3.5,0,0,0,0,0,0,0,0,0,0,0,0,0,0,0,0,0,0,0,0,0,0,0,0,0,0,0,0,0,0,0,0,0,0
K12822,Iron,Carb 1-2 Moly,0,0,0,0,0,0,0,0,0,0,0,0,0,0,0.15,0.35,0,0,0,0,0,0,0,0,0,0,0,0,0,0,0,0,0,1,0,100,0,0,0,0,0,0,0,0,0,0,0,0,0,0,0,0,0,0,0,0,0,0,0.3,0.7,0,0,0,0,0,0,0,0,0,0,0,0,0,0,0,0,0,0,0,0,0,0,0,0,0,0,0,0,0,0,0,0,0,0
 ,Iron,Carbon Steel,0,0,0,0,0,0,0,0,0,0,0,0,0,0,0,0,0,0,0,0,0,0,0,0,0,0,0,0,0,0,0,0.1,0,1.5,0,100,0,0,0,0,0,0,0,0,0,0,0,0,0,0,0,0,0,0,0,0,0,0,0,0.1,0,0,0,0,0,0,0,0,0,0,0,0,0,0,0,0,0,0,0,0,0,0,0,0,0,0,0,0,0,0.05,0,0,0,0
G52986,Iron,E52100,0,0,0,0,0,0,0.98,1.1,0,0,0,0,0,0,0.15,0.35,0,0.03,0,0.03,0,0,0,0,0,0,0,0,0,0,1.3,1.6,0.25,0.45,0,100,0,0,0,0,0,0,0,0,0,0,0,0,0,0,0,0,0,0,0,0,0,0,0,0,0,0,0,0,0,0,0,0,0,0,0,0,0,0,0,0,0,0,0,0,0,0,0,0,0,0,0,0,0,0,0,0,0,0
K24065,Iron,135 N,0,0,0,0,0,0,0,0,0,0,0,0,0.95,1.3,0.2,0.4,0,0.03,0,0.03,0,0,0,0,0,0,0,0,0,0,1.4,1.8,0.5,0.8,0,100,0,0,0,0.25,0,0.35,0,0,0,0,0,0,0,0,0,0,0,0,0,0,0,0,0.3,0.4,0,0,0,0,0,0,0,0,0,0,0,0,0,0,0,0,0,0,0,0,0,0,0,0,0,0,0,0,0,0,0,0,0,0
