Repository: SciAps/GradeConverter

File: AlloyLibrary.csv (part 3 of 3)
UNS #,Base,Grade Name,Li Min,Li Max,Be Min,Be Max,B Min,B Max,C Min,C Max,Na Min,Na Max,Mg Min,Mg Max,Al Min,Al Max,Si Min,Si Max,P Min,P Max,S Min,S Max,K Min,K Max,Ca Min,Ca Max,Sc Min,Sc Max,Ti Min,Ti Max,V Min,V Max,Cr Min,Cr Max,Mn Min,Mn Max,Fe Min,Fe Max,Co Min,Co Max,Ni Min,Ni Max,Cu Min,Cu Max,Zn Min,Zn Max,Ga Min,Ga Max,As Min,As Max,Se Min,Se Max,Sr Min,Sr Max,Y Min,Y Max,Zr Min,Zr Max,Nb Min,Nb Max,Mo Min,Mo Max,Ru Min,Ru Max,Rh Min,Rh Max,Pd Min,Pd Max,Ag Min,Ag Max,Cd Min,Cd Max,Sn Min,Sn Max,Sb Min,Sb Max,Hf Min,Hf Max,Ta Min,Ta Max,W Min,W Max,Re Min,Re Max,Pt Min,Pt Max,Au Min,Au Max,Hg Min,Hg Max,Pb Min,Pb Max,Bi Min,Bi Max,Te Min,Te Max
R60802,Zr,Zr 2,0,0,0,0,0,0,0,0,0,0,0,0,0,0,0,0,0,0,0,0,0,0,0,0,0,0,0,0,0,0,0.05,0.15,0,0,0.07,0.2,0,0,0.03,0.08,0,0,0,0,0,0,0,0,0,0,0,0,0,0,80,100,0,0,0,0,0,0,0,0,0,0,0,0,0,0,1.2,1.7,0,0,0,0,0,0,0,0,0,0,0,0,0,0,0,0,0,0,0,0,0,0
R60804,Zr,Zr 4,0,0,0,0,0,0,0,0,0,0,0,0,0,0,0,0,0,0,0,0,0,0,0,0,0,0,0,0,0,0,0.07,0.13,0,0,0.18,0.24,0,0,0,0.01,0,0,0,0,0,0,0,0,0,0,0,0,0,0,80,100,0,0,0,0,0,0,0,0,0,0,0,0,0,0,1.2,1.7,0,0,0,0,0,0,0,0,0,0,0,0,0,0,0,0,0,0,0,0,0,0
R60702,Zr,Zr 702,0,0,0,0,0,0,0,0,0,0,0,0,0,0,0,0,0,0,0,0,0,0,0,0,0,0,0,0,0,0,0,0.2,0,0,0,0.2,0,0,0,0,0,0,0,0,0,0,0,0,0,0,0,0,0,0,80,100,0,0,0,0,0,0,0,0,0,0,0,0,0,0,0,0,0,0,0,4.5,0,0,0,0,0,0,0,0,0,0,0,0,0,0,0,0,0,0
R60704,Zr,Zr 704,0,0,0,0,0,0,0,0,0,0,0,0,0,0,0,0,0,0,0,0,0,0,0,0,0,0,0,0,0,0,0,0.4,0,0,0,0.4,0,0,0,0,0,0,0,0,0,0,0,0,0,0,0,0,0,0,80,100,0,0,0,0,0,0,0,0,0,0,0,0,0,0,1,2,0,0,0,4.5,0,0,0,0,0,0,0,0,0,0,0,0,0,0,0,0,0,0
R60705,Zr,Zr 705,0,0,0,0,0,0,0,0,0,0,0,0,0,0,0,0,0,0,0,0,0,0,0,0,0,0,0,0,0,0,0,0.2,0,0,0,0.2,0,0,0,0,0,0,0,0,0,0,0,0,0,0,0,0,0,0,80,100,2,3,0,0,0,0,0,0,0,0,0,0,0,0,0,0,0,0,0,4.5,0,0,0,0,0,0,0,0,0,0,0,0,0,0,0,0,0,0
 ,Zr,Zr CP,0,0,0,0,0,0,0,0,0,0,0,0,0,0,0,0,0,0,0,0,0,0,0,0,0,0,0,0,0,0,0,0,0,0,0,0,0,0,0,0,0,0,0,0,0,0,0,0,0,0,0,0,0,0,80,100,0,0,0,0,0,0,0,0,0,0,0,0,0,0,0,0,0,0,0,1,0,0,0,0,0,0,0,0,0,0,0,0,0,0,0,0,0,0
R05255,Ta,90Ta 10W,0,0,0,0,0,0,0,0,0,0,0,0,0,0,0,0.01,0,0,0,0,0,0,0,0,0,0,0,0.1,0,0,0,0,0,0,0,0.1,0,0,0,0.1,0,0,0,0,0,0,0,0,0,0,0,0,0,0,0,0,0,0.1,0,0.1,0,0,0,0,0,0,0,0,0,0,0,0,0,0,0,0,80,100,9,11,0,0,0,0,0,0,0,0,0,0.11,0,0,0,0
 ,Ta,97-3,0,0,0,0,0,0,0,0,0,0,0,0,0,0,0,0,0,0,0,0,0,0,0,0,0,0,0,0,0,0,0,0,0,0,0,1,0,0,0,0,0,0,0,0,0,0,0,0,0,0,0,0,0,0,0,0,0,0,0,0,0,0,0,0,0,0,0,0,0,0,0,0,0,0,0,0,80,100,2,3,0,0,0,0,0,0,0,0,0,0,0,0,0,0
 ,Ta,CP Ta,0,0,0,0,0,0,0,0,0,0,0,0,0,0,0,0,0,0,0,0,0,0,0,0,0,0,0,0,0,0,0,0,0,0,0,0,0,0,0,0,0,0,0,0,0,0,0,0,0,0,0,0,0,0,0,0,0,0,0,0,0,0,0,0,0,0,0,0,0,0,0,0,0,0,0,0,80,100,0,0,0,0,0,0,0,0,0,0,0,0,0,0,0,0
 ,,,,,,,,,,,,,,,,,,,,,,,,,,,,,,,,,,,,,,,,,,,,,,,,,,,,,,,,,,,,,,,,,,,,,,,,,,,,,,,,,,,,,,,,,,,,,,,,
 ,SS,201,0,0,0,0,0,0,0,0,0,0,0,0,0,0,0,1,0,0.06,0,0.03,0,0,0,0,0,0,0,0,0,0,16,18,5.5,7.5,0,100,0,0,3.5,5.5,0,0.75,0,0,0,0,0,0,0,0,0,0,0,0,0,0,0,0,0,0.7,0,0,0,0,0,0,0,0,0,0,0,0,0,0,0,0,0,0,0,0,0,0,0,0,0,0,0,0,0,0,0,0,0,0
 ,SS,203,0,0,0,0,0,0,0,0,0,0,0,0,0,0,0,1,0,0.04,0.18,0.35,0,0,0,0,0,0,0,0,0,0,16,18,5,6.5,0,100,0,0,5,6.5,1.75,2.25,0,0,0,0,0,0,0,0,0,0,0,0,0,0,0,0,0,0.7,0,0,0,0,0,0,0,0,0,0,0,0,0,0,0,0,0,0,0,0,0,0,0,0,0,0,0,0,0,0,0,0,0,0
S30400,SS,304,0,0,0,0,0,0,0,0,0,0,0,0,0,0,0,1,0,0.05,0,0.03,0,0,0,0,0,0,0,0,0,0,18,20,0,2,0,100,0,0,8,10.5,0,0.75,0,0,0,0,0,0,0,0,0,0,0,0,0,0,0,0,0,0.5,0,0,0,0,0,0,0,0,0,0,0,0,0,0,0,0,0,0,0,0,0,0,0,0,0,0,0,0,0,0,0,0,0,0
 ,SS,309,0,0,0,0,0,0,0,0,0,0,0,0,0,0,0,1,0,0.05,0,0.03,0,0,0,0,0,0,0,0,0,0,22,24,0,2,0,100,0,0,12,15,0,0.75,0,0,0,0,0,0,0,0,0,0,0,0,0,0,0,0,0,0.7,0,0,0,0,0,0,0,0,0,0,0,0,0,0,0,0,0,0,0,0,0,0,0,0,0,0,0,0,0,0,0,0,0,0
 ,SS,310,0,0,0,0,0,0,0,0,0,0,0,0,0,0,0,1.5,0,0.05,0,0.03,0,0,0,0,0,0,0,0,0,0,24,28,0,2,0,100,0,0,20,22,0,0.75,0,0,0,0,0,0,0,0,0,0,0,0,0,0,0,0,0,0.7,0,0,0,0,0,0,0,0,0,0,0,0,0,0,0,0,0,0,0,0,0,0,0,0,0,0,0,0,0,0,0,0,0,0
 ,SS,316,0,0,0,0,0,0,0,0,0,0,0,0,0,0,0,1,0,0.05,0,0.03,0,0,0,0,0,0,0,0,0,0,16,18,0,2,0,100,0,0,10,14,0,0.75,0,0,0,0,0,0,0,0,0,0,0,0,0,0,0,0,1.5,2.9,0,0,0,0,0,0,0,0,0,0,0,0,0,0,0,0,0,0,0,0,0,0,0,0,0,0,0,0,0,0,0,0,0,0
 ,SS,317,0,0,0,0,0,0,0,0,0,0,0,0,0,0,0,1,0,0.05,0,0.03,0,0,0,0,0,0,0,0,0,0,18,20,0,2,0,100,0,0,11,15,0,0.75,0,0,0,0,0,0,0,0,0,0,0,0,0,0,0,0,3,4,0,0,0,0,0,0,0,0,0,0,0,0,0,0,0,0,0,0,0,0,0,0,0,0,0,0,0,0,0,0,0,0,0,0
S32100,SS,321,0,0,0,0,0,0,0,0,0,0,0,0,0,0,0,1,0,0.05,0,0.03,0,0,0,0,0,0,0.2,0.7,0,0,17,19,0,2,0,100,0,0,8,10.5,0,0.75,0,0,0,0,0,0,0,0,0,0,0,0,0,0,0,0,0,0.7,0,0,0,0,0,0,0,0,0,0,0,0,0,0,0,0,0,0,0,0,0,0,0,0,0,0,0,0,0,0,0,0,0,0
 ,SS,329,0,0,0,0,0,0,0,0,0,0,0,0,0,0,0,0.75,0,0.04,0,0.03,0,0,0,0,0,0,0,0,0,0,23,28,0,1,0,100,0,0,2.5,5,0,0.75,0,0,0,0,0,0,0,0,0,0,0,0,0,0,0,0,1,2,0,0,0,0,0,0,0,0,0,0,0,0,0,0,0,0,0,0,0,0,0,0,0,0,0,0,0,0,0,0,0,0,0,0
N08330,SS,330,0,0,0,0,0,0,0,0,0,0,0,0,0,0,0.75,1.5,0,0.03,0,0.03,0,0,0,0,0,0,0,0,0,0,18,20,0,2,0,100,0,0,34,37,0,0.75,0,0,0,0,0,0,0,0,0,0,0,0,0,0,0,0,0,0.7,0,0,0,0,0,0,0,0,0,0,0,0,0,0,0,0,0,0,0,0,0,0,0,0,0,0,0,0,0,0,0,0,0,0
 ,SS,347,0,0,0,0,0,0,0,0,0,0,0,0,0,0,0,1,0,0.05,0,0.03,0,0,0,0,0,0,0,0,0,0,17,19,0,2,0,100,0,0,9,12,0,0.75,0,0,0,0,0,0,0,0,0,0,0,0,0,0,0.6,1.1,0,0.7,0,0,0,0,0,0,0,0,0,0,0,0,0,0,0,0,0,0,0,0,0,0,0,0,0,0,0,0,0,0,0,0,0,0
S41000,SS,410/416/420,0,0,0,0,0,0,0,0,0,0,0,0,0,0,0,1,0,0.04,0,0.03,0,0,0,0,0,0,0,0,0,0,11.5,13,0,1,0,100,0,0,0,0.75,0,0.75,0,0,0,0,0,0,0,0,0,0,0,0,0,0,0,0,0,0,0,0,0,0,0,0,0,0,0,0,0,0,0,0,0,0,0,0,0,0,0,0,0,0,0,0,0,0,0,0,0,0,0,0
 ,SS,422,0,0,0,0,0,0,0,0,0,0,0,0,0,0,0,0.75,0,0,0,0,0,0,0,0,0,0,0,0,0.15,0.3,11,12.5,0,1,0,100,0,0,0.5,1,0,0.75,0,0,0,0,0,0,0,0,0,0,0,0,0,0,0,0,0.75,1.25,0,0,0,0,0,0,0,0,0,0,0,0,0,0,0,0,0,0,0.75,1.25,0,0,0,0,0,0,0,0,0,0,0,0,0,0
S43000,SS,430/440,0,0,0,0,0,0,0,0,0,0,0,0,0,0,0,1,0,0,0,0,0,0,0,0,0,0,0,0,0,0,16,18,0,1,0,100,0,0,0,0,0,0.75,0,0,0,0,0,0,0,0,0,0,0,0,0,0,0,0,0,0,0,0,0,0,0,0,0,0,0,0,0,0,0,0,0,0,0,0,0,0,0,0,0,0,0,0,0,0,0,0,0,0,0,0
 ,SS,431,0,0,0,0,0,0,0,0,0,0,0,0,0,0,0,1,0,0,0,0,0,0,0,0,0,0,0,0,0,0,15,17,0,1,0,100,0,0,1.25,2.5,0,0.75,0,0,0,0,0,0,0,0,0,0,0,0,0,0,0,0,0,0.5,0,0,0,0,0,0,0,0,0,0,0,0,0,0,0,0,0,0,0,0,0,0,0,0,0,0,0,0,0,0,0,0,0,0
 ,SS,434,0,0,0,0,0,0,0,0,0,0,0,0,0,0,0,1,0,0,0,0,0,0,0,0,0,0,0,0,0,0,16,18,0,1,0,100,0,0,0,0,0,0.75,0,0,0,0,0,0,0,0,0,0,0,0,0,0,0,0,0.75,1.25,0,0,0,0,0,0,0,0,0,0,0,0,0,0,0,0,0,0,0,0,0,0,0,0,0,0,0,0,0,0,0,0,0,0
 ,SS,441,0,0,0,0,0,0,0,0,0,0,0,0,0,0,0,1,0,0,0,0,0,0,0,0,0,0,0.1,0.5,0,0,17.5,19.5,0,1,0,100,0,0,0,1,0,0.75,0,0,0,0,0,0,0,0,0,0,0,0,0,0,0.3,0.9,0,0.5,0,0,0,0,0,0,0,0,0,0,0,0,0,0,0,0,0,0,0,0,0,0,0,0,0,0,0,0,0,0,0,0,0,0
 ,SS,446,0,0,0,0,0,0,0,0,0,0,0,0,0,0,0,1,0,0,0,0,0,0,0,0,0,0,0,0,0,0,23,27,0,1.5,0,100,0,0,0,0,0,0.75,0,0,0,0,0,0,0,0,0,0,0,0,0,0,0,0,0,0.5,0,0,0,0,0,0,0,0,0,0,0,0,0,0,0,0,0,0,0,0,0,0,0,0,0,0,0,0,0,0,0,0,0,0
 ,SS,2003,0,0,0,0,0,0,0,0,0,0,0,0,0,0,0,0,0,0,0,0,0,0,0,0,0,0,0,0,0,0,19.5,22.5,0,2,0,100,0,0,3,4,0,0.75,0,0,0,0,0,0,0,0,0,0,0,0,0,0,0,0,1.5,2,0,0,0,0,0,0,0,0,0,0,0,0,0,0,0,0,0,0,0,0,0,0,0,0,0,0,0,0,0,0,0,0,0,0
S32101,SS,2101,0,0,0,0,0,0,0,0,0,0,0,0,0,0,0,0,0,0,0,0,0,0,0,0,0,0,0,0,0,0,20.5,22.5,4,6,0,100,0,0,1,2,0,0.75,0,0,0,0,0,0,0,0,0,0,0,0,0,0,0,0,0.1,0.4,0,0,0,0,0,0,0,0,0,0,0,0,0,0,0,0,0,0,0,0,0,0,0,0,0,0,0,0,0,0,0,0,0,0
S31803,SS,2205,0,0,0,0,0,0,0,0,0,0,0,0,0,0,0,1,0,0.02,0,0.03,0,0,0,0,0,0,0,0,0,0,21,23,0,2,0,100,0,0,4.5,6.5,0,0.75,0,0,0,0,0,0,0,0,0,0,0,0,0,0,0,0,2.5,3.5,0,0,0,0,0,0,0,0,0,0,0,0,0,0,0,0,0,0,0,0,0,0,0,0,0,0,0,0,0,0,0,0,0,0
S32304,SS,2304,0,0,0,0,0,0,0,0.03,0,0,0,0,0,0,0,1,0,0.04,0,0.01,0,0,0,0,0,0,0,0,0,0,21.5,24.5,0,2.5,0,100,0,0,3,5.5,0.05,0.6,0,0,0,0,0,0,0,0,0,0,0,0,0,0,0,0,0.05,0.6,0,0,0,0,0,0,0,0,0,0,0,0,0,0,0,0,0,0,0,0,0,0,0,0,0,0,0,0,0,0,0,0,0,0
S32750,SS,2507,0,0,0,0,0,0,0,0,0,0,0,0,0,0,0,0.8,0,0,0,0,0,0,0,0,0,0,0,0,0,0,24,26,0,1.2,0,100,0,0,6,8,0,0.75,0,0,0,0,0,0,0,0,0,0,0,0,0,0,0,0,3,5,0,0,0,0,0,0,0,0,0,0,0,0,0,0,0,0,0,0,0,0,0,0,0,0,0,0,0,0,0,0,0,0,0,0
 ,SS,13-8 Mo,0,0,0,0,0,0,0,0,0,0,0,0,0.9,1.35,0,0,0,0,0,0,0,0,0,0,0,0,0,0,0,0,12.25,13.25,0,0.2,0,100,0,0,7.5,8.5,0,0.75,0,0,0,0,0,0,0,0,0,0,0,0,0,0,0,0,2,2.5,0,0,0,0,0,0,0,0,0,0,0,0,0,0,0,0,0,0,0,0,0,0,0,0,0,0,0,0,0,0,0,0,0,0
 ,SS,14-4PH,0,0,0,0,0,0,0,0,0,0,0,0,0,0,0.5,1,0,0,0,0,0,0,0,0,0,0,0,0,0,0,13.5,14.7,0,0.7,0,100,0,0,3.75,4.75,3,3.5,0,0,0,0,0,0,0,0,0,0,0,0,0,0,0.15,0.35,2,2.75,0,0,0,0,0,0,0,0,0,0,0,0,0,0,0,0,0,0,0,0,0,0,0,0,0,0,0,0,0,0,0,0,0,0
S15500,SS,15-5 PH,0,0,0,0,0,0,0,0,0,0,0,0,0,0,0,1,0,0.04,0,0.03,0,0,0,0,0,0,0,0,0,0,14,14.6,0,1,0,100,0,0,3.5,5.5,2.5,4.5,0,0,0,0,0,0,0,0,0,0,0,0,0,0,0.15,0.45,0,0,0,0,0,0,0,0,0,0,0,0,0,0,0,0,0,0,0,0,0,0,0,0,0,0,0,0,0,0,0,0,0,0,0,0
 ,SS,15-7 Mo,0,0,0,0,0,0,0,0,0,0,0,0,0.5,1.75,0,1,0,0,0,0,0,0,0,0,0,0,0,0,0,0,14,16,0,1,0,100,0,0,6.5,7.75,0,0.75,0,0,0,0,0,0,0,0,0,0,0,0,0,0,0,0,2,3,0,0,0,0,0,0,0,0,0,0,0,0,0,0,0,0,0,0,0,0,0,0,0,0,0,0,0,0,0,0,0,0,0,0
 ,SS,15Mn-17Cr,0,0,0,0,0,0,0,0,0,0,0,0,0,0,0,0,0,0,0,0,0,0,0,0,0,0,0,0,0,0,15.5,17.5,13,17,0,100,0,0,0.81,1.21,0.4,0.7,0,0,0,0,0,0,0,0,0,0,0,0,0,0,0,0,0.81,1.21,0,0,0,0,0,0,0,0,0,0,0,0,0,0,0,0,0,0,0,0,0,0,0,0,0,0,0,0,0,0,0,0,0,0
S17400,SS,17-4 PH,0,0,0,0,0,0,0,0,0,0,0,0,0,0,0,1,0,0.04,0,0.03,0,0,0,0,0,0,0,0,0,0,15.25,17.5,0,1,0,100,0,0,3,5,3,5,0,0,0,0,0,0,0,0,0,0,0,0,0,0,0.15,0.45,0,0,0,0,0,0,0,0,0,0,0,0,0,0,0,0,0,0,0,0,0,0,0,0,0,0,0,0,0,0,0,0,0,0,0,0
S17700,SS,17-7 PH,0,0,0,0,0,0,0,0,0,0,0,0,0.75,1.5,0,1,0,0.04,0,0.04,0,0,0,0,0,0,0,0,0,0,16,18,0,1,0,100,0,0,6.5,7.75,0,0.75,0,0,0,0,0,0,0,0,0,0,0,0,0,0,0,0,0,0.6,0,0,0,0,0,0,0,0,0,0,0,0,0,0,0,0,0,0,0,0,0,0,0,0,0,0,0,0,0,0,0,0,0,0
 ,SS,19-9DL,0,0,0,0,0,0,0,0,0,0,0,0,0,0,0.3,0.8,0,0,0,0,0,0,0,0,0,0,0.1,0.35,0,0,18,21,0.75,1.5,0,100,0,0,8,11,0,0.75,0,0,0,0,0,0,0,0,0,0,0,0,0,0,0.25,0.6,1,1.75,0,0,0,0,0,0,0,0,0,0,0,0,0,0,0,0,0,0,1,1.75,0,0,0,0,0,0,0,0,0,0,0,0,0,0
 ,SS,19-9DX,0,0,0,0,0,0,0,0,0,0,0,0,0,0,0.3,0.8,0,0,0,0,0,0,0,0,0,0,0.4,0.75,0,0,18,21,0.75,1.5,0,100,0,0,8,11,0,0.75,0,0,0,0,0,0,0,0,0,0,0,0,0,0,0,0,1.25,2,0,0,0,0,0,0,0,0,0,0,0,0,0,0,0,0,0,0,1,1.75,0,0,0,0,0,0,0,0,0,0,0,0,0,0
 ,SS,20Cb3,0,0,0,0,0,0,0,0,0,0,0,0,0,0,0,1,0,0,0,0,0,0,0,0,0,0,0,0,0,0,19,21,0,2,0,100,0,0,32,38,3,4,0,0,0,0,0,0,0,0,0,0,0,0,0,0,0,1,2,3,0,0,0,0,0,0,0,0,0,0,0,0,0,0,0,0,0,0,0,0,0,0,0,0,0,0,0,0,0,0,0,0,0,0
 ,SS,21-6-9,0,0,0,0,0,0,0,0,0,0,0,0,0,0,0,1,0,0,0,0,0,0,0,0,0,0,0,0,0,0,19,21.5,8,10,0,100,0,0,5.5,7.5,0,0.75,0,0,0,0,0,0,0,0,0,0,0,0,0,0,0,0,0,0,0,0,0,0,0,0,0,0,0,0,0,0,0,0,0,0,0,0,0,0,0,0,0,0,0,0,0,0,0,0,0,0,0,0
S44635,SS,25-4-4,0,0,0,0,0,0,0,0,0,0,0,0,0,0,0,0.75,0,0,0,0,0,0,0,0,0,0,0,0.8,0,0,24.5,26,0,1,0,100,0,0,3.5,4.5,0,0.75,0,0,0,0,0,0,0,0,0,0,0,0,0,0,0,0.8,3.5,4.5,0,0,0,0,0,0,0,0,0,0,0,0,0,0,0,0,0,0,0,0,0,0,0,0,0,0,0,0,0,0,0,0,0,0
 ,SS,254SMO,0,0,0,0,0,0,0,0,0,0,0,0,0,0,0,0.8,0,0,0,0,0,0,0,0,0,0,0,0,0,0,19.5,20.5,0,1,0,100,0,0,17.5,18.5,0.5,1,0,0,0,0,0,0,0,0,0,0,0,0,0,0,0,0,6,6.5,0,0,0,0,0,0,0,0,0,0,0,0,0,0,0,0,0,0,0,0,0,0,0,0,0,0,0,0,0,0,0,0,0,0
S44626,SS,26-1,0,0,0,0,0,0,0,0,0,0,0,0,0,0,0,0.75,0,0.04,0,0.02,0,0,0,0,0,0,0.2,1,0,0,25,27.5,0,0.75,0,100,0,0,0,0.5,0,0.2,0,0,0,0,0,0,0,0,0,0,0,0,0,0,0,0,0.75,1.5,0,0,0,0,0,0,0,0,0,0,0,0,0,0,0,0,0,0,0,0,0,0,0,0,0,0,0,0,0,0,0,0,0,0
S44700,SS,29-4,0,0,0,0,0,0,0,0,0,0,0,0,0,0,0,1,0,0,0,0,0,0,0,0,0,0,0,0,0,0,28,30,0,0.3,0,100,0,0,0,0.15,0,0.15,0,0,0,0,0,0,0,0,0,0,0,0,0,0,0,0,3.5,4.2,0,0,0,0,0,0,0,0,0,0,0,0,0,0,0,0,0,0,0,0,0,0,0,0,0,0,0,0,0,0,0,0,0,0
 ,SS,29-4-2,0,0,0,0,0,0,0,0,0,0,0,0,0,0,0,1,0,0,0,0,0,0,0,0,0,0,0,0,0,0,28,30,0,0.3,0,100,0,0,2,2.5,0,0.15,0,0,0,0,0,0,0,0,0,0,0,0,0,0,0,0,3.5,4.2,0,0,0,0,0,0,0,0,0,0,0,0,0,0,0,0,0,0,0,0,0,0,0,0,0,0,0,0,0,0,0,0,0,0
S44735,SS,29-4C,0,0,0,0,0,0,0,0,0,0,0,0,0,0,0,1,0,0,0,0,0,0,0,0,0,0,0,1,0,0,28,30,0,1,0,100,0,0,0,1,0,0,0,0,0,0,0,0,0,0,0,0,0,0,0,0,0,1,3.6,4.2,0,0,0,0,0,0,0,0,0,0,0,0,0,0,0,0,0,0,0,0,0,0,0,0,0,0,0,0,0,0,0,0,0,0
S32654,SS,654SMO,0,0,0,0,0,0,0,0,0,0,0,0,0,0,0,0.5,0,0.03,0,0.01,0,0,0,0,0,0,0,0,0,0,24,25,2,4,0,100,0,0,21,23,0.3,0.6,0,0,0,0,0,0,0,0,0,0,0,0,0,0,0,0,7,8,0,0,0,0,0,0,0,0,0,0,0,0,0,0,0,0,0,0,0,0,0,0,0,0,0,0,0,0,0,0,0,0,0,0
 ,SS,904L,0,0,0,0,0,0,0,0,0,0,0,0,0,0,0,1,0,0,0,0,0,0,0,0,0,0,0,0,0,0,19,23,0,2,0,100,0,0,23,28,1,2,0,0,0,0,0,0,0,0,0,0,0,0,0,0,0,0,4,5,0,0,0,0,0,0,0,0,0,0,0,0,0,0,0,0,0,0,0,0,0,0,0,0,0,0,0,0,0,0,0,0,0,0
S66286,SS,A-286,0,0,0,0,0,0,0,0,0,0,0,0,0,0.35,0,1,0,0,0,0,0,0,0,0,0,0,1.9,2.35,0.1,0.5,13.5,16,0,2,0,100,0,0,24,27,0,0.75,0,0,0,0,0,0,0,0,0,0,0,0,0,0,0,0,1,1.5,0,0,0,0,0,0,0,0,0,0,0,0,0,0,0,0,0,0,0,0,0,0,0,0,0,0,0,0,0,0,0,0,0,0
 ,SS,AerMet100,0,0,0,0,0,0,0,0,0,0,0,0,0,0,0,0,0,0,0,0,0,0,0,0,0,0,0,0,0,0,2.85,3.35,0,0.1,0,100,12.5,14.5,10.5,12.5,0,0.75,0,0,0,0,0,0,0,0,0,0,0,0,0,0,0,0,1,1.5,0,0,0,0,0,0,0,0,0,0,0,0,0,0,0,0,0,0,0,0,0,0,0,0,0,0,0,0,0,0,0,0,0,0
 ,SS,AL6XN,0,0,0,0,0,0,0,0,0,0,0,0,0,0,0,1,0,0,0,0,0,0,0,0,0,0,0,0,0,0,20,22,0,2,0,100,0,0,23.5,25.5,0,0.75,0,0,0,0,0,0,0,0,0,0,0,0,0,0,0,0,6,7,0,0,0,0,0,0,0,0,0,0,0,0,0,0,0,0,0,0,0,0,0,0,0,0,0,0,0,0,0,0,0,0,0,0
 ,SS,Alloy42,0,0,0,0,0,0,0,0,0,0,0,0,0,0,0,0,0,0,0,0,0,0,0,0,0,0,0,0,0,0,0,0,0,0,0,100,0,0,40,43,0,0.75,0,0,0,0,0,0,0,0,0,0,0,0,0,0,0,0,0,0,0,0,0,0,0,0,0,0,0,0,0,0,0,0,0,0,0,0,0,0,0,0,0,0,0,0,0,0,0,0,0,0,0,0
 ,SS,AlnicoII,0,0,0,0,0,0,0,0,0,0,0,0,8,10,0,0,0,0,0,0,0,0,0,0,0,0,0,0,0,0,0,0,0,0,0,100,12,14,16,18,5,7,0,0,0,0,0,0,0,0,0,0,0,0,0,0,0,0,0,0,0,0,0,0,0,0,0,0,0,0,0,0,0,0,0,0,0,0,0,0,0,0,0,0,0,0,0,0,0,0,0,0,0,0
 ,SS,AlnicoIII,0,0,0,0,0,0,0,0,0,0,0,0,11,13,0,0,0,0,0,0,0,0,0,0,0,0,0,0,0,0,0,0,0,0,0,100,0,0,24,26,2,4,0,0,0,0,0,0,0,0,0,0,0,0,0,0,0,0,0,0,0,0,0,0,0,0,0,0,0,0,0,0,0,0,0,0,0,0,0,0,0,0,0,0,0,0,0,0,0,0,0,0,0,0
 ,SS,AlnicoV,0,0,0,0,0,0,0,0,0,0,0,0,7,9,0,0,0,0,0,0,0,0,0,0,0,0,0,0,0,0,0,0,0,0,0,100,25,27,14,16,2.75,3.75,0,0,0,0,0,0,0,0,0,0,0,0,0,0,0,0,0,0,0,0,0,0,0,0,0,0,0,0,0,0,0,0,0,0,0,0,0,0,0,0,0,0,0,0,0,0,0,0,0,0,0,0
 ,SS,AMS350,0,0,0,0,0,0,0,0,0,0,0,0,0,0,0,0,0,0,0,0,0,0,0,0,0,0,0,0,0,0,16,17,0.5,1.25,0,100,0,0,4,5,0,0.75,0,0,0,0,0,0,0,0,0,0,0,0,0,0,0,0,2.5,3.25,0,0,0,0,0,0,0,0,0,0,0,0,0,0,0,0,0,0,0,0,0,0,0,0,0,0,0,0,0,0,0,0,0,0
 ,SS,AMS355,0,0,0,0,0,0,0,0,0,0,0,0,0,0,0,0,0,0,0,0,0,0,0,0,0,0,0,0,0,0,15,16,0.5,1.25,0,100,0,0,4,5,0,0.75,0,0,0,0,0,0,0,0,0,0,0,0,0,0,0,0,2.5,3.25,0,0,0,0,0,0,0,0,0,0,0,0,0,0,0,0,0,0,0,0,0,0,0,0,0,0,0,0,0,0,0,0,0,0
 ,SS,CD4MCU,0,0,0,0,0,0,0,0,0,0,0,0,0,0,0,1,0,0,0,0,0,0,0,0,0,0,0,0,0,0,24.5,26.5,0,1,0,100,0,0,4.75,6,2.75,3.25,0,0,0,0,0,0,0,0,0,0,0,0,0,0,0,0,1.75,2.25,0,0,0,0,0,0,0,0,0,0,0,0,0,0,0,0,0,0,0,0,0,0,0,0,0,0,0,0,0,0,0,0,0,0
 ,SS,Custom450,0,0,0,0,0,0,0,0,0,0,0,0,0,0,0,1,0,0,0,0,0,0,0,0,0,0,0,0,0,0,14,16,0,1,0,100,0,0,5,7,1.25,1.75,0,0,0,0,0,0,0,0,0,0,0,0,0,0,0,0.4,0.5,1,0,0,0,0,0,0,0,0,0,0,0,0,0,0,0,0,0,0,0,0,0,0,0,0,0,0,0,0,0,0,0,0,0,0
 ,SS,Custom455,0,0,0,0,0,0,0,0,0,0,0,0,0,0,0,0.5,0,0,0,0,0,0,0,0,0,0,0.8,1.4,0,0,11,12.5,0,0.5,0,100,0,0,7.5,9.5,1.5,2.5,0,0,0,0,0,0,0,0,0,0,0,0,0,0,0.1,0.5,0,1,0,0,0,0,0,0,0,0,0,0,0,0,0,0,0,0,0,0,0,0,0,0,0,0,0,0,0,0,0,0,0,0,0,0
S44627,SS,E-brite,0,0,0,0,0,0,0,0,0,0,0,0,0,0,0,0.4,0,0.02,0,0.02,0,0,0,0,0,0,0,0,0,0,25,27,0,0.4,0,100,0,0,0,0.5,0,0.75,0,0,0,0,0,0,0,0,0,0,0,0,0,0,0.05,0.2,0.75,1.5,0,0,0,0,0,0,0,0,0,0,0,0,0,0,0,0,0,0,0,0,0,0,0,0,0,0,0,0,0,0,0,0,0,0
 ,SS,F-255,0,0,0,0,0,0,0,0,0,0,0,0,0,0,0,1,0,0,0,0,0,0,0,0,0,0,0,0,0,0,24,26,0,1,0,100,0,0,4.5,5.75,1,2,0,0,0,0,0,0,0,0,0,0,0,0,0,0,0,0,2,3,0,0,0,0,0,0,0,0,0,0,0,0,0,0,0,0,0,0,0,0,0,0,0,0,0,0,0,0,0,0,0,0,0,0
 ,SS,GreekAscoloy,0,0,0,0,0,0,0,0,0,0,0,0,0,0,0,0.5,0,0,0,0,0,0,0,0,0,0,0,0,0,0,12,14,0,0.5,0,100,0,0,1.8,2.2,0,0.75,0,0,0,0,0,0,0,0,0,0,0,0,0,0,0,0,0,0.7,0,0,0,0,0,0,0,0,0,0,0,0,0,0,0,0,0,0,2.5,3.5,0,0,0,0,0,0,0,0,0,0,0,0,0,0
R30556,SS,Haynes 556,0,0,0,0,0,0,0,0,0,0,0,0,0.1,0.5,0,0.8,0,0.04,0,0.02,0,0,0,0,0,0,0,0,0,0,21,23,0.5,2,0,100,16,21,19,22.5,0,0.75,0,0,0,0,0,0,0,0,0,0,0,0,0,0.1,0,0.3,2.5,4,0,0,0,0,0,0,0,0,0,0,0,0,0,0,0,0,0.3,1.25,2,3.5,0,0,0,0,0,0,0,0,0,0,0,0,0,0
 ,SS,Invar 36,0,0,0,0,0,0,0,0,0,0,0,0,0,0,0,0.35,0,0,0,0,0,0,0,0,0,0,0,0,0,0,0,0.5,0,0.6,0,100,0,0,35,37,0,0.75,0,0,0,0,0,0,0,0,0,0,0,0,0,0,0,0,0,0,0,0,0,0,0,0,0,0,0,0,0,0,0,0,0,0,0,0,0,0,0,0,0,0,0,0,0,0,0,0,0,0,0,0
 ,SS,Invar 39,0,0,0,0,0,0,0,0,0,0,0,0,0,0,0,0,0,0,0,0,0,0,0,0,0,0,0,0,0,0,0,0,0,0.1,0,100,0,0,38,40,0,0.75,0,0,0,0,0,0,0,0,0,0,0,0,0,0,0,0,0,0,0,0,0,0,0,0,0,0,0,0,0,0,0,0,0,0,0,0,0,0,0,0,0,0,0,0,0,0,0,0,0,0,0,0
 ,SS,Kovar,0,0,0,0,0,0,0,0,0,0,0,0,0,0.1,0,0.2,0,0,0,0,0,0,0,0,0,0,0,0.1,0,0,0,0.2,0,0.5,0,100,16,18,28,30,0,0.75,0,0,0,0,0,0,0,0,0,0,0,0,0,0.1,0,0,0,0.2,0,0,0,0,0,0,0,0,0,0,0,0,0,0,0,0,0,0,0,0,0,0,0,0,0,0,0,0,0,0,0,0,0,0
S64152,SS,M152,0,0,0,0,0,0,0,0,0,0,0,0,0,0,0,0.35,0,0.03,0,0.03,0,0,0,0,0,0,0,0,0,0,11,12.5,0,0.5,0,100,0,0,2,3,0,0.75,0,0,0,0,0,0,0,0,0,0,0,0,0,0,0,0,1.5,2,0,0,0,0,0,0,0,0,0,0,0,0,0,0,0,0,0,0,0,0,0,0,0,0,0,0,0,0,0,0,0,0,0,0
,SS,MaragingC350,0,0,0,0,0,0,0,0,0,0,0,0,0,0,0,0,0,0,0,0,0,0,0,0,0,0,1.5,2.25,0,0,0,0,0,0,0,100,11,14,17,18,0,0.75,0,0,0,0,0,0,0,0,0,0,0,0,0,0,0,0,3,4,0,0,0,0,0,0,0,0,0,0,0,0,0,0,0,0,0,0,0,0,0,0,0,0,0,0,0,0,0,0,0,0,0,0
,SS,MaragingC200,0,0,0,0,0,0,0,0,0,0,0,0,0,0.15,0,0.1,0,0,0,0,0,0,0,0,0,0,0.1,0.25,0,0,0,0,0,0.1,0,100,8,9,17,19,0,0.75,0,0,0,0,0,0,0,0,0,0,0,0,0,0,0,0,3,3.5,0,0,0,0,0,0,0,0,0,0,0,0,0,0,0,0,0,0,0,0,0,0,0,0,0,0,0,0,0,0,0,0,0,0
,SS,MaragingC250,0,0,0,0,0,0,0,0,0,0,0,0,0,0.15,0,0.1,0,0,0,0,0,0,0,0,0,0,0.3,0.5,0,0,0,0,0,0.1,0,100,7,8.5,17,19,0,0.75,0,0,0,0,0,0,0,0,0,0,0,0,0,0,0,0,4.6,5.1,0,0,0,0,0,0,0,0,0,0,0,0,0,0,0,0,0,0,0,0,0,0,0,0,0,0,0,0,0,0,0,0,0,0
K93120,SS,MaragingC300,0,0,0,0,0,0,0,0,0,0,0,0,0,0.15,0,0.1,0,0,0,0,0,0,0,0,0,0,0.55,0.8,0,0,0,0,0,0.1,0,100,8,9.5,18,19,0,0.75,0,0,0,0,0,0,0,0,0,0,0,0,0,0,0,0,4.6,5.2,0,0,0,0,0,0,0,0,0,0,0,0,0,0,0,0,0,0,0,0,0,0,0,0,0,0,0,0,0,0,0,0,0,0
,SS,N-155,0,0,0,0,0,0,0,0,0,0,0,0,0,0,0,1,0,0,0,0,0,0,0,0,0,0,0,0,0,0,20,22.5,1,2,0,100,18.5,21,19,21,0,0.75,0,0,0,0,0,0,0,0,0,0,0,0,0,0,0,0,2.5,3.5,0,0,0,0,0,0,0,0,0,0,0,0,0,0,0,0,0,0,2,3,0,0,0,0,0,0,0,0,0,0,0,0,0,0
,SS,Ni-hard#1,0,0,0,0,0,0,0,0,0,0,0,0,0,0,0,0,0,0,0,0,0,0,0,0,0,0,0,0,0,0,1,2,0,0,0,100,0,0,4,5,0,0,0,0,0,0,0,0,0,0,0,0,0,0,0,0,0,0,0,0,0,0,0,0,0,0,0,0,0,0,0,0,0,0,0,0,0,0,0,0,0,0,0,0,0,0,0,0,0,0,0,0,0,0
,SS,Ni-hard#4,0,0,0,0,0,0,0,0,0,0,0,0,0,0,0,0,0,0,0,0,0,0,0,0,0,0,0,0,0,0,8,9,0,0,0,100,0,0,5,7,0,0,0,0,0,0,0,0,0,0,0,0,0,0,0,0,0,0,0,0,0,0,0,0,0,0,0,0,0,0,0,0,0,0,0,0,0,0,0,0,0,0,0,0,0,0,0,0,0,0,0,0,0,0
,SS,Ni-Resist1,0,0,0,0,0,0,0,0,0,0,0,0,0,0,1.5,2.5,0,0,0,0,0,0,0,0,0,0,0,0,0,0,1.5,2.5,0,0,0,100,0,0,13.5,16,5,7,0,0,0,0,0,0,0,0,0,0,0,0,0,0,0,0,0,0,0,0,0,0,0,0,0,0,0,0,0,0,0,0,0,0,0,0,0,0,0,0,0,0,0,0,0,0,0,0,0,0,0,0
,SS,Ni-Resist2,0,0,0,0,0,0,0,0,0,0,0,0,0,0,1.5,2.5,0,0,0,0,0,0,0,0,0,0,0,0,0,0,1.5,3,0,0,0,100,0,0,19,21,0,0,0,0,0,0,0,0,0,0,0,0,0,0,0,0,0,0,0,0,0,0,0,0,0,0,0,0,0,0,0,0,0,0,0,0,0,0,0,0,0,0,0,0,0,0,0,0,0,0,0,0,0,0
,SS,Ni-Resist3,0,0,0,0,0,0,0,0,0,0,0,0,0,0,1,2,0,0,0,0,0,0,0,0,0,0,0,0,0,0,2.5,3.5,0,0,0,100,0,0,28,32,0,0.5,0,0,0,0,0,0,0,0,0,0,0,0,0,0,0,0,0,0,0,0,0,0,0,0,0,0,0,0,0,0,0,0,0,0,0,0,0,0,0,0,0,0,0,0,0,0,0,0,0,0,0,0
,SS,Ni-Resist4,0,0,0,0,0,0,0,0,0,0,0,0,0,0,4.5,6.5,0,0,0,0,0,0,0,0,0,0,0,0,0,0,4.5,5.5,0,0,0,100,0,0,28,32,0,0.5,0,0,0,0,0,0,0,0,0,0,0,0,0,0,0,0,0,0,0,0,0,0,0,0,0,0,0,0,0,0,0,0,0,0,0,0,0,0,0,0,0,0,0,0,0,0,0,0,0,0,0,0
,SS,Ni-Resist5,0,0,0,0,0,0,0,0,0,0,0,0,0,0,0.75,2.25,0,0,0,0,0,0,0,0,0,0,0,0,0,0,2.5,3.5,0,0,0,100,0,0,33.5,36.5,0,0,0,0,0,0,0,0,0,0,0,0,0,0,0,0,0,0,0,0,0,0,0,0,0,0,0,0,0,0,0,0,0,0,0,0,0,0,0,0,0,0,0,0,0,0,0,0,0,0,0,0,0,0
,SS,Ni-Span902,0,0,0,0,0,0,0,0,0,0,0,0,0.3,0.8,0,1,0,0,0,0,0,0,0,0,0,0,2.2,2.75,0,0,4.9,5.75,0,0.8,0,100,0,0,41,43.5,0,0,0,0,0,0,0,0,0,0,0,0,0,0,0,0,0,0,0,0,0,0,0,0,0,0,0,0,0,0,0,0,0,0,0,0,0,0,0,0,0,0,0,0,0,0,0,0,0,0,0,0,0,0
,SS,Nitronic32,0,0,0,0,0,0,0,0,0,0,0,0,0,0,0,1,0,0,0,0,0,0,0,0,0,0,0,0,0,0,17,19,11,13,0,100,0,0,1,2,0,0.75,0,0,0,0,0,0,0,0,0,0,0,0,0,0,0,0,0,1,0,0,0,0,0,0,0,0,0,0,0,0,0,0,0,0,0,0,0,0,0,0,0,0,0,0,0,0,0,0,0,0,0,0
,SS,Nitronic33,0,0,0,0,0,0,0,0,0,0,0,0,0,0,0,1,0,0,0,0,0,0,0,0,0,0,0,0,0,0,17,19,11.5,14.5,0,100,0,0,2.5,3.75,0,0.75,0,0,0,0,0,0,0,0,0,0,0,0,0,0,0,0,0,0.75,0,0,0,0,0,0,0,0,0,0,0,0,0,0,0,0,0,0,0,0,0,0,0,0,0,0,0,0,0,0,0,0,0,0
,SS,Nitronic40,0,0,0,0,0,0,0,0,0,0,0,0,0,0,0,1,0,0,0,0,0,0,0,0,0,0,0,0,0,0,19,21.5,8,10,0,100,0,0,5.5,7.5,0,0.75,0,0,0,0,0,0,0,0,0,0,0,0,0,0,0,0,0,0.7,0,0,0,0,0,0,0,0,0,0,0,0,0,0,0,0,0,0,0,0,0,0,0,0,0,0,0,0,0,0,0,0,0,0
,SS,Nitronic50,0,0,0,0,0,0,0,0,0,0,0,0,0,0,0,1,0,0,0,0,0,0,0,0,0,0,0,0,0.1,0.3,20.5,23.5,4,6,0,100,0,0,11.5,13.5,0,0.75,0,0,0,0,0,0,0,0,0,0,0,0,0,0,0.1,0.3,1.5,3,0,0,0,0,0,0,0,0,0,0,0,0,0,0,0,0,0,0,0,0,0,0,0,0,0,0,0,0,0,0,0,0,0,0
,SS,Nitronic60,0,0,0,0,0,0,0,0,0,0,0,0,0,0,3.5,4.5,0,0,0,0,0,0,0,0,0,0,0,0,0,0,16,18,7,9,0,100,0,0,8,9,0,0.75,0,0,0,0,0,0,0,0,0,0,0,0,0,0,0,0,0,0.7,0,0,0,0,0,0,0,0,0,0,0,0,0,0,0,0,0,0,0,0,0,0,0,0,0,0,0,0,0,0,0,0,0,0
,SS,RA85H,0,0,0,0,0,0,0,0,0,0,0,0,0.8,1.5,3.2,4,0,0,0,0,0,0,0,0,0,0,0,0,0,0,17,19.5,0,2,0,100,0,0,13.5,16,0,0.75,0,0,0,0,0,0,0,0,0,0,0,0,0,0,0,0,0,0,0,0,0,0,0,0,0,0,0,0,0,0,0,0,0,0,0,0,0,0,0,0,0,0,0,0,0,0,0,0,0,0,0,0
,,,,,,,,,,,,,,,,,,,,,,,,,,,,,,,,,,,,,,,,,,,,,,,,,,,,,,,,,,,,,,,,,,,,,,,,,,,,,,,,,,,,,,,,,,,,,,,,
R56410,Titanium,Ti 10-3-2,0,0,0,0,0,0,0,0,0,0,0,0,2.6,3.4,0,0,0,0,0,0,0,0,0,0,0,0,50,100,9,11,0,0,0,0,1.6,2.2,0,0,0,0,0,0,0,0,0,0,0,0,0,0,0,0,0,0,0,0,0,0,0,0,0,0,0,0,0,0,0,0,0,0,0,0,0,0,0,0,0,0,0,0,0,0,0,0,0,0,0,0,0,0,0,0,0,0
R58010,Titanium,Ti 13-11-3,0,0,0,0,0,0,0,0,0,0,0,0,2,4,0,0,0,0,0,0,0,0,0,0,0,0,50,100,12,14,10,12,0,0,0,0,0,0,0,0,0,0,0,0,0,0,0,0,0,0,0,0,0,0,0,0,0,0,0,0,0,0,0,0,0,0,0,0,0,0,0,0,0,0,0,0,0,0,0,0,0,0,0,0,0,0,0,0,0,0,0,0,0,0
,Titanium,Ti 15-3-3-3,0,0,0,0,0,0,0,0,0,0,0,0,2,4,0,0,0,0,0,0,0,0,0,0,0,0,50,100,13,17,2.5,3.5,0,0,0,0,0,0,0,0,0,0,0,0,0,0,0,0,0,0,0,0,0,0,0,0,0,0,0,0,0,0,0,0,0,0,0,0,0,0,2.5,3.5,0,0,0,0,0,0,0,0,0,0,0,0,0,0,0,0,0,0,0,0,0,0
,Titanium,Ti 3 2-5,0,0,0,0,0,0,0,0,0,0,0,0,2,4,0,0,0,0,0,0,0,0,0,0,0,0,50,100,2,3,0,0,0,0,0,0,0,0,0,0,0,0,0,0,0,0,0,0,0,0,0,0,0,0,0,0,0,0,0,0,0,0,0,0,0,0,0,0,0,0,0,0,0,0,0,0,0,0,0,0,0,0,0,0,0,0,0,0,0,0,0,0,0,0
,Titanium,Ti 5 - 2-5,0,0,0,0,0,0,0,0,0,0,0,0,4,6,0,0,0,0,0,0,0,0,0,0,0,0,50,100,0,0,0,0,0,0,0,0,0,0,0,0,0,0,0,0,0,0,0,0,0,0,0,0,0,0,0,0,0,0,0,0,0,0,0,0,0,0,0,0,0,0,2,3,0,0,0,0,0,0,0,0,0,0,0,0,0,0,0,0,0,0,0,0,0,0
,Titanium,Ti 5-5-5-3,0,0,0,0,0,0,0,0,0,0,0,0,4.5,5.5,0,0,0,0,0,0,0,0,0,0,0,0,50,100,4.5,5.5,2.5,3.5,0,0,0.25,0.75,0,0,0,0,0,0,0,0,0,0,0,0,0,0,0,0,0,0,0,0,0,0,4.5,5.5,0,0,0,0,0,0,0,0,0,0,0,0,0,0,0,0,0,0,0,0,0,0,0,0,0,0,0,0,0,0,0,0,0,0
R56210,Titanium,Ti 6-2-1-1,0,0,0,0,0,0,0,0,0,0,0,0,5,7,0,0,0,0,0,0,0,0,0,0,0,0,50,100,0,0,0,0,0,0,0,0,0,0,0,0,0,0,0,0,0,0,0,0,0,0,0,0,0,0,0,0,1.6,2.4,0.6,1.4,0,0,0,0,0,0,0,0,0,0,0,0,0,0,0,0,0,0,0,0,0,0,0,0,0,0,0,0,0,0,0,0,0,0
R56222,Titanium,Ti 6-22-22,0,0,0,0,0,0,0,0,0,0,0,0,5,7,0.1,0.2,0,0,0,0,0,0,0,0,0,0,50,100,0,0,1.5,2.5,0,0,0,0,0,0,0,0,0,0,0,0,0,0,0,0,0,0,0,0,0,0,1.5,2.5,0,0,1.5,2.5,0,0,0,0,0,0,0,0,0,0,1.5,2.5,0,0,0,0,0,0,0,0,0,0,0,0,0,0,0,0,0,0,0,0,0,0
R54620,Titanium,Ti 6-2-4-2,0,0,0,0,0,0,0,0,0,0,0,0,5,7,0,0,0,0,0,0,0,0,0,0,0,0,50,100,0,0,0,0,0,0,0,0,0,0,0,0,0,0,0,0,0,0,0,0,0,0,0,0,0,0,3.2,4.8,0,0,1.6,2.4,0,0,0,0,0,0,0,0,0,0,1.6,2.4,0,0,0,0,0,0,0,0,0,0,0,0,0,0,0,0,0,0,0,0,0,0
 ,Titanium,Ti 6-2-4-6,0,0,0,0,0,0,0,0,0,0,0,0,5,7,0,0,0,0,0,0,0,0,0,0,0,0,50,100,0,0,0,0,0,0,0,0,0,0,0,0,0,0,0,0,0,0,0,0,0,0,0,0,0,0,3.2,4.8,0,0,5,7,0,0,0,0,0,0,0,0,0,0,1.6,2.4,0,0,0,0,0,0,0,0,0,0,0,0,0,0,0,0,0,0,0,0,0,0
R56400,Titanium,Ti 6-4,0,0,0,0,0,0,0,0,0,0,0,0,5,7,0,0,0,0,0,0,0,0,0,0,0,0,50,100,3.2,4.8,0,0,0,0,0,0,0,0,0,0,0,0,0,0,0,0,0,0,0,0,0,0,0,0,0,0,0,0,0,0,0,0,0,0,0,0,0,0,0,0,0,0,0,0,0,0,0,0,0,0,0,0,0,0,0,0,0,0,0,0,0,0,0,0
 ,Titanium,Ti 6-6-2,0,0,0,0,0,0,0,0,0,0,0,0,5,7,0,0,0,0,0,0,0,0,0,0,0,0,50,100,5,7,0,0,0,0,0,0,0,0,0,0,0,0.5,0,0,0,0,0,0,0,0,0,0,0,0,0,0,0,0,0,0,0,0,0,0,0,0,0,0,0,0,1.6,2.4,0,0,0,0,0,0,0,0,0,0,0,0,0,0,0,0,0,0,0,0,0,0
R56700,Titanium,Ti 6Al-7Nb,0,0,0,0,0,0,0,0,0,0,0,0,5.5,6.5,0,0,0,0,0,0,0,0,0,0,0,0,50,100,0,0,0,0,0,0,0,0.25,0,0,0,0,0,0,0,0,0,0,0,0,0,0,0,0,0,0,0,0,6.5,7.5,0,0,0,0,0,0,0,0,0,0,0,0,0,0,0,0,0,0,0,0.5,0,0,0,0,0,0,0,0,0,0,0,0,0,0,0,0
 ,Titanium,Ti 7-4,0,0,0,0,0,0,0,0,0,0,0,0,6,8,0,0,0,0,0,0,0,0,0,0,0,0,50,100,0,0,0,0,0,0,0,0.5,0,0,0,0,0,0,0,0,0,0,0,0,0,0,0,0,0,0,0,0,0,0,3.5,5,0,0,0,0,0,0,0,0,0,0,0,0,0,0,0,0,0,0,0,0,0,0,0,0,0,0,0,0,0,0,0,0,0,0
 ,Titanium,Ti 8,0,0,0,0,0,0,0,0,0,0,0,0,0,0,0,0,0,0,0,0,0,0,0,0,0,0,50,100,0,0,0,0,7,9,0,0,0,0,0,0,0,0,0,0,0,0,0,0,0,0,0,0,0,0,0,0,0,0,0,0,0,0,0,0,0,0,0,0,0,0,0,0,0,0,0,0,0,0,0,0,0,0,0,0,0,0,0,0,0,0,0,0,0,0
R54810,Titanium,Ti 8-1-1,0,0,0,0,0,0,0,0,0,0,0,0,7,9,0,0,0,0,0,0,0,0,0,0,0,0,50,100,0.7,1.3,0,0,0,0,0,0,0,0,0,0,0,0,0,0,0,0,0,0,0,0,0,0,0,0,0,0,0,0,0.7,1.3,0,0,0,0,0,0,0,0,0,0,0,0,0,0,0,0,0,0,0,0,0,0,0,0,0,0,0,0,0,0,0,0,0,0
 ,Titanium,Ti 8-8-2-3,0,0,0,0,0,0,0,0,0,0,0,0,2.41,3.6,0,0,0,0,0,0,0,0,0,0,0,0,50,100,7.5,8.5,0,0,0,0,1.6,2.4,0,0,0,0,0,0,0,0,0,0,0,0,0,0,0,0,0,0,0,0,0,0,7.5,8.5,0,0,0,0,0,0,0,0,0,0,0,0,0,0,0,0,0,0,0,0,0,0,0,0,0,0,0,0,0,0,0,0,0,0
R53400,Titanium,Ti Gr 12,0,0,0,0,0,0,0,0,0,0,0,0,0,0,0,0,0,0,0,0,0,0,0,0,0,0,50,100,0,0,0,0,0,0,0,0.3,0,0,0.6,0.9,0,0,0,0,0,0,0,0,0,0,0,0,0,0,0,0,0,0,0.2,0.4,0,0,0,0,0,0,0,0,0,0,0,0,0,0,0,0,0,0,0,0,0,0,0,0,0,0,0,0,0,0,0,0,0,0
R58650,Titanium,Ti Gr 17,0,0,0,0,0,0,0,0,0,0,0,0,4.5,5.5,0,0,0,0,0,0,0,0,0,0,0,0,50,100,0,0,3,5,0,0,0,0,0,0,0,0,0,0,0,0,0,0,0,0,0,0,0,0,0,0,1.5,2.5,0,0,3.5,4.5,0,0,0,0,0,0,0,0,0,0,1.5,2.5,0,0,0,0,0,0,0,0,0,0,0,0,0,0,0,0,0,0,0,0,0,0
R52400,Titanium,CP Ti/ Ti Pd,0,0,0,0,0,0,0,0,0,0,0,0,0,0,0,0,0,0,0,0,0,0,0,0,0,0,50,100,0,0,0,0,0,0,0,0.3,0,0,0,0,0,0,0,0,0,0,0,0,0,0,0,0,0,0,0,0,0,0,0,0,0,0,0,0,0.12,0.25,0,0,0,0,0,0,0,0,0,0,0,0,0,0,0,0,0,0,0,0,0,0,0,0,0,0,0,0
 ,Titanium,TiBetaC,0,0,0,0,0,0,0,0,0,0,0,0,3,4,0,0,0,0,0,0,0,0,0,0,0,0,50,100,7,9,5,7,0,0,0,0,0,0,0,0,0,0,0,0,0,0,0,0,0,0,0,0,0,0,3.2,4.8,0,0,3.2,4.8,0,0,0,0,0,0,0,0,0,0,0,0,0,0,0,0,0,0,0,0,0,0,0,0,0,0,0,0,0,0,0,0,0,0
,,,,,,,,,,,,,,,,,,,,,,,,,,,,,,,,,,,,,,,,,,,,,,,,,,,,,,,,,,,,,,,,,,,,,,,,,,,,,,,,,,,,,,,,,,,,,,,,
,,,,,,,,,,,,,,,,,,,,,,,,,,,,,,,,,,,,,,,,,,,,,,,,,,,,,,,,,,,,,,,,,,,,,,,,,,,,,,,,,,,,,,,,,,,,,,,,
,,,,,,,,,,,,,,,,,,,,,,,,,,,,,,,,,,,,,,,,,,,,,,,,,,,,,,,,,,,,,,,,,,,,,,,,,,,,,,,,,,,,,,,,,,,,,,,,
 ,,,,,,,,,,,,,,,,,,,,,,,,,,,,,,,,,,,,,,,,,,,,,,,,,,,,,,,,,,,,,,,,,,,,,,,,,,,,,,,,,,,,,,,,,,,,,,,,
 ,,,,,,,,,,,,,,,,,,,,,,,,,,,,,,,,,,,,,,,,,,,,,,,,,,,,,,,,,,,,,,,,,,,,,,,,,,,,,,,,,,,,,,,,,,,,,,,,
 ,,,,,,,,,,,,,,,,,,,,,,,,,,,,,,,,,,,,,,,,,,,,,,,,,,,,,,,,,,,,,,,,,,,,,,,,,,,,,,,,,,,,,,,,,,,,,,,,
 ,,,,,,,,,,,,,,,,,,,,,,,,,,,,,,,,,,,,,,,,,,,,,,,,,,,,,,,,,,,,,,,,,,,,,,,,,,,,,,,,,,,,,,,,,,,,,,,,
 ,,,,,,,,,,,,,,,,,,,,,,,,,,,,,,,,,,,,,,,,,,,,,,,,,,,,,,,,,,,,,,,,,,,,,,,,,,,,,,,,,,,,,,,,,,,,,,,,
 ,,,,,,,,,,,,,,,,,,,,,,,,,,,,,,,,,,,,,,,,,,,,,,,,,,,,,,,,,,,,,,,,,,,,,,,,,,,,,,,,,,,,,,,,,,,,,,,,
 ,,,,,,,,,,,,,,,,,,,,,,,,,,,,,,,,,,,,,,,,,,,,,,,,,,,,,,,,,,,,,,,,,,,,,,,,,,,,,,,,,,,,,,,,,,,,,,,,
 ,,,,,,,,,,,,,,,,,,,,,,,,,,,,,,,,,,,,,,,,,,,,,,,,,,,,,,,,,,,,,,,,,,,,,,,,,,,,,,,,,,,,,,,,,,,,,,,,
 ,,,,,,,,,,,,,,,,,,,,,,,,,,,,,,,,,,,,,,,,,,,,,,,,,,,,,,,,,,,,,,,,,,,,,,,,,,,,,,,,,,,,,,,,,,,,,,,,
 ,,,,,,,,,,,,,,,,,,,,,,,,,,,,,,,,,,,,,,,,,,,,,,,,,,,,,,,,,,,,,,,,,,,,,,,,,,,,,,,,,,,,,,,,,,,,,,,,
 ,,,,,,,,,,,,,,,,,,,,,,,,,,,,,,,,,,,,,,,,,,,,,,,,,,,,,,,,,,,,,,,,,,,,,,,,,,,,,,,,,,,,,,,,,,,,,,,,
 ,,,,,,,,,,,,,,,,,,,,,,,,,,,,,,,,,,,,,,,,,,,,,,,,,,,,,,,,,,,,,,,,,,,,,,,,,,,,,,,,,,,,,,,,,,,,,,,,
 ,,,,,,,,,,,,,,,,,,,,,,,,,,,,,,,,,,,,,,,,,,,,,,,,,,,,,,,,,,,,,,,,,,,,,,,,,,,,,,,,,,,,,,,,,,,,,,,,
 ,,,,,,,,,,,,,,,,,,,,,,,,,,,,,,,,,,,,,,,,,,,,,,,,,,,,,,,,,,,,,,,,,,,,,,,,,,,,,,,,,,,,,,,,,,,,,,,,
 ,,,,,,,,,,,,,,,,,,,,,,,,,,,,,,,,,,,,,,,,,,,,,,,,,,,,,,,,,,,,,,,,,,,,,,,,,,,,,,,,,,,,,,,,,,,,,,,,
 ,,,,,,,,,,,,,,,,,,,,,,,,,,,,,,,,,,,,,,,,,,,,,,,,,,,,,,,,,,,,,,,,,,,,,,,,,,,,,,,,,,,,,,,,,,,,,,,,
 ,,,,,,,,,,,,,,,,,,,,,,,,,,,,,,,,,,,,,,,,,,,,,,,,,,,,,,,,,,,,,,,,,,,,,,,,,,,,,,,,,,,,,,,,,,,,,,,,
 ,,,,,,,,,,,,,,,,,,,,,,,,,,,,,,,,,,,,,,,,,,,,,,,,,,,,,,,,,,,,,,,,,,,,,,,,,,,,,,,,,,,,,,,,,,,,,,,,
 ,,,,,,,,,,,,,,,,,,,,,,,,,,,,,,,,,,,,,,,,,,,,,,,,,,,,,,,,,,,,,,,,,,,,,,,,,,,,,,,,,,,,,,,,,,,,,,,,
 ,,,,,,,,,,,,,,,,,,,,,,,,,,,,,,,,,,,,,,,,,,,,,,,,,,,,,,,,,,,,,,,,,,,,,,,,,,,,,,,,,,,,,,,,,,,,,,,,
